Repository: DanPorter/Dans_Diffraction

# Dans_Diffaction
Reads crystallographic cif files and simulates diffraction

**Version 1.x**

By Dan Porter, Diamond Light Source
2018

TL;DR:
```python
import Dans_Diffraction as dif
xtl = dif.Crystal('some_file.cif')
xtl.info() # print Crystal structure parameters

# Print reflection list:
print(xtl.Scatter.print_all_reflections(energy_kev=5))

# Plot Powder pattern:
xtl.Plot.simulate_powder(energy_kev=8)
plt.show()

# Start graphical user interface:
xtl.start_gui()
```

For comments, queries or bugs - email dan.porter@diamond.ac.uk

# Operation
Dans_Diffraction is best run within an interactive python environment:
```text
$ ipython -i Dans_Diffraction
```

Dans_Diffraction can also be run in scripts as an import, example scripts are provided in the [Examples](Examples) folder.

### Read CIF file
```python
import Dans_Diffraction as dif
xtl = dif.Crystal('some_file.cif')
xtl.info() # print Crystal structure parameters
```

### Alter atomic positions
```python
xtl.Cell.latt([2.85,2.85,10.8,90,90,120]) #  set lattice parameters
xtl.Atoms.info() # Print Symmetric positions
xtl.Structure.info() # Print All positions in P1 symmetry (same structure and functions as xtl.Atoms)

# Symmetric positions
xtl.Atoms.changeatom(idx=0, u=0, v=0, w=0, type='Co', label='Co1')
xtl.Atoms.addatom(idx=0, u=0, v=0, w=0, type='Co', label='Co1')

# After adding or changing an atom in the Atoms class, re-generate the full structure using symmetry arguments:
xtl.generate_lattice()

# Full atomic structure in P1 symmetry
xtl.Structure.changeatom(idx=0, u=0, v=0, w=0, type='Co', label='Co1')
xtl.Structure.addatom(idx=0, u=0, v=0, w=0, type='Co', label='Co1')

# Plot crystal Structure
xtl.Plot.plot_crystal() # 3D plot
xtl.Plot.plot_layers() # 2D plot for layered materials
```

### Alter crystal symmetry
```python
xtl.Symmetry.info() # print symmetry arguments
xtl.Symmetry.addsym('x,y,z+1/2') # adds single symmetry operation
xtl.Symmetry.changesym(0, 'x,y,z+1/4')

# After adding or changing symmetry operations, regengerate the symmetry matrices
xtl.Symmetry.generate_matrices()
```

### Calculate Structure Factors
X-ray or neutron structure factors/ intensities are calculated based on the full unit cell structure, including atomic 
form-factors (x-rays) or coherent scattering lengths (neutrons).
```python

# Allowed radiation types:

#    'xray','neutron','xray magnetic','neutron magnetic','xray resonant'
xtl.intensity([h,k,l]) # Returns intensity
xtl.print_all_refelctions() # Returns formated string of all allowed reflections

# Plot Experimental Intensities
xtl.Plot.simulate_powder() # Powder pattern
xtl.Plot.simulate_hk0() # Reciprocal space plane
```
Magnetic scattering is also available for neutrons and x-rays (both resonant and non-resonant), using the appropriate magnetic form-factors.
```python
Imag = xtl.Scatter.magnetic_neutron(HKL=[0,0,3])
Ires = xtl.Scatter.xray_resonant_magnetic(HKL=[0,0,3], energy_kev=2.838, azim_zero=[1, 0, 0], psi=0, polarisation='s-p', F0=0, F1=1, F2=0)
```

### Properties
The Crystal class contains a lot of atomic properties that can be exposed in the Properties class:
```python
xtl.Properties.info()
```

All the properties are stored in the folder Dans_Diffraction/data.

### Superstructures
Superstructures can be built using the Superstructure class, requring only a matrix to define the new phase:
```python
su = xtl.generate_superstructrue([[2,0,0],[0,2,0],[0,0,1]])
```

# Dans_Diffraction

## Structure Files
A selection of CIF and mCIF files for use as examples in Dans_Diffraction.

Structure files are from a range of sources including online databases, publications and many are generated by the
author using a range of software. 

Most of the structures are in no way related to the author and are provided as
useful examples. These files are not covered by the package copyright, please see individual files and sources for references.

### Instructions
```text
$ ipython -i -m Dans_Diffraction
```

```python
>> import Dans_Diffraction as dif
>> print(dif.structure_list.list) # display all available files
>> xtl = dif.structure_list.Diamond() # create crystal object
>> xtl.info() # print Crystal structure parameters
```

Full code documentation available [here](https://danporter.github.io/Dans_Diffraction/).

For comments, queries or bugs - email [dan.porter@diamond.ac.uk](mailto:dan.porter@diamond.ac.uk)

### CIF & mCIF
Crystallographic Information Files (CIF) are the standard definition of crystalline structures used in crystallography.
A variant on these, mCIF, are used to define magnetic structures.

### Datasources
The files are downloaded or generated from a range of data sources, for example:

* [ICSD](https://icsd.products.fiz-karlsruhe.de/)
* [AMCSD](http://rruff.geo.arizona.edu/AMS/amcsd.php)
* [MAGNDATA](http://webbdcrista1.ehu.es/magndata/)
* [ISODISTORT](https://stokes.byu.edu/iso/isodistort.php)
* [Jana2006](http://www-xray.fzu.cz/jana/jana.html)
* [Vesta](http://jp-minerals.org/vesta/en/)

File: Dans_Diffraction/Structures/Aluminium.cif
data_global
_chemical_name_mineral 'Aluminium'
loop_
_publ_author_name
'Wyckoff R W G'
_journal_name_full 'Crystal Structures'
_journal_volume 1 
_journal_year 1963
_journal_page_first 7
_journal_page_last 83
_publ_section_title
;
 Second edition. Interscience Publishers, New York, New York
 Cubic closest packed, ccp, structure
;
_database_code_amcsd 0011137
_chemical_formula_sum 'Al'
_cell_length_a 4.04958
_cell_length_b 4.04958
_cell_length_c 4.04958
_cell_angle_alpha 90
_cell_angle_beta 90
_cell_angle_gamma 90
_cell_volume 66.409
_exptl_crystal_density_diffrn      2.699
_symmetry_space_group_name_H-M 'F m 3 m'
loop_
_space_group_symop_operation_xyz
  'x,y,z'
  'x,1/2+y,1/2+z'
  '1/2+x,y,1/2+z'
  '1/2+x,1/2+y,z'
  'z,-x,y'
  'z,1/2-x,1/2+y'
  '1/2+z,-x,1/2+y'
  '1/2+z,1/2-x,y'
  '-y,z,-x'
  '-y,1/2+z,1/2-x'
  '1/2-y,z,1/2-x'
  '1/2-y,1/2+z,-x'
  'x,-y,z'
  'x,1/2-y,1/2+z'
  '1/2+x,-y,1/2+z'
  '1/2+x,1/2-y,z'
  '-z,x,-y'
  '-z,1/2+x,1/2-y'
  '1/2-z,x,1/2-y'
  '1/2-z,1/2+x,-y'
  'y,-z,x'
  'y,1/2-z,1/2+x'
  '1/2+y,-z,1/2+x'
  '1/2+y,1/2-z,x'
  '-x,y,-z'
  '-x,1/2+y,1/2-z'
  '1/2-x,y,1/2-z'
  '1/2-x,1/2+y,-z'
  'x,-z,-y'
  'x,1/2-z,1/2-y'
  '1/2+x,-z,1/2-y'
  '1/2+x,1/2-z,-y'
  '-z,y,x'
  '-z,1/2+y,1/2+x'
  '1/2-z,y,1/2+x'
  '1/2-z,1/2+y,x'
  'y,-x,-z'
  'y,1/2-x,1/2-z'
  '1/2+y,-x,1/2-z'
  '1/2+y,1/2-x,-z'
  '-x,z,y'
  '-x,1/2+z,1/2+y'
  '1/2-x,z,1/2+y'
  '1/2-x,1/2+z,y'
  'z,-y,-x'
  'z,1/2-y,1/2-x'
  '1/2+z,-y,1/2-x'
  '1/2+z,1/2-y,-x'
  '-y,x,z'
  '-y,1/2+x,1/2+z'
  '1/2-y,x,1/2+z'
  '1/2-y,1/2+x,z'
  'x,z,y'
  'x,1/2+z,1/2+y'
  '1/2+x,z,1/2+y'
  '1/2+x,1/2+z,y'
  '-z,-y,-x'
  '-z,1/2-y,1/2-x'
  '1/2-z,-y,1/2-x'
  '1/2-z,1/2-y,-x'
  'y,x,z'
  'y,1/2+x,1/2+z'
  '1/2+y,x,1/2+z'
  '1/2+y,1/2+x,z'
  '-x,-z,-y'
  '-x,1/2-z,1/2-y'
  '1/2-x,-z,1/2-y'
  '1/2-x,1/2-z,-y'
  'z,y,x'
  'z,1/2+y,1/2+x'
  '1/2+z,y,1/2+x'
  '1/2+z,1/2+y,x'
  '-y,-x,-z'
  '-y,1/2-x,1/2-z'
  '1/2-y,-x,1/2-z'
  '1/2-y,1/2-x,-z'
  'z,x,-y'
  'z,1/2+x,1/2-y'
  '1/2+z,x,1/2-y'
  '1/2+z,1/2+x,-y'
  '-y,-z,x'
  '-y,1/2-z,1/2+x'
  '1/2-y,-z,1/2+x'
  '1/2-y,1/2-z,x'
  'x,y,-z'
  'x,1/2+y,1/2-z'
  '1/2+x,y,1/2-z'
  '1/2+x,1/2+y,-z'
  '-z,-x,y'
  '-z,1/2-x,1/2+y'
  '1/2-z,-x,1/2+y'
  '1/2-z,1/2-x,y'
  'y,z,-x'
  'y,1/2+z,1/2-x'
  '1/2+y,z,1/2-x'
  '1/2+y,1/2+z,-x'
  '-x,-y,z'
  '-x,1/2-y,1/2+z'
  '1/2-x,-y,1/2+z'
  '1/2-x,1/2-y,z'
  '-z,x,y'
  '-z,1/2+x,1/2+y'
  '1/2-z,x,1/2+y'
  '1/2-z,1/2+x,y'
  'y,-z,-x'
  'y,1/2-z,1/2-x'
  '1/2+y,-z,1/2-x'
  '1/2+y,1/2-z,-x'
  '-x,y,z'
  '-x,1/2+y,1/2+z'
  '1/2-x,y,1/2+z'
  '1/2-x,1/2+y,z'
  'z,-x,-y'
  'z,1/2-x,1/2-y'
  '1/2+z,-x,1/2-y'
  '1/2+z,1/2-x,-y'
  '-y,z,x'
  '-y,1/2+z,1/2+x'
  '1/2-y,z,1/2+x'
  '1/2-y,1/2+z,x'
  'x,-y,-z'
  'x,1/2-y,1/2-z'
  '1/2+x,-y,1/2-z'
  '1/2+x,1/2-y,-z'
  '-x,z,-y'
  '-x,1/2+z,1/2-y'
  '1/2-x,z,1/2-y'
  '1/2-x,1/2+z,-y'
  'z,-y,x'
  'z,1/2-y,1/2+x'
  '1/2+z,-y,1/2+x'
  '1/2+z,1/2-y,x'
  '-y,x,-z'
  '-y,1/2+x,1/2-z'
  '1/2-y,x,1/2-z'
  '1/2-y,1/2+x,-z'
  'x,-z,y'
  'x,1/2-z,1/2+y'
  '1/2+x,-z,1/2+y'
  '1/2+x,1/2-z,y'
  '-z,y,-x'
  '-z,1/2+y,1/2-x'
  '1/2-z,y,1/2-x'
  '1/2-z,1/2+y,-x'
  'y,-x,z'
  'y,1/2-x,1/2+z'
  '1/2+y,-x,1/2+z'
  '1/2+y,1/2-x,z'
  '-x,-z,y'
  '-x,1/2-z,1/2+y'
  '1/2-x,-z,1/2+y'
  '1/2-x,1/2-z,y'
  'z,y,-x'
  'z,1/2+y,1/2-x'
  '1/2+z,y,1/2-x'
  '1/2+z,1/2+y,-x'
  '-y,-x,z'
  '-y,1/2-x,1/2+z'
  '1/2-y,-x,1/2+z'
  '1/2-y,1/2-x,z'
  'x,z,-y'
  'x,1/2+z,1/2-y'
  '1/2+x,z,1/2-y'
  '1/2+x,1/2+z,-y'
  '-z,-y,x'
  '-z,1/2-y,1/2+x'
  '1/2-z,-y,1/2+x'
  '1/2-z,1/2-y,x'
  'y,x,-z'
  'y,1/2+x,1/2-z'
  '1/2+y,x,1/2-z'
  '1/2+y,1/2+x,-z'
  '-z,-x,-y'
  '-z,1/2-x,1/2-y'
  '1/2-z,-x,1/2-y'
  '1/2-z,1/2-x,-y'
  'y,z,x'
  'y,1/2+z,1/2+x'
  '1/2+y,z,1/2+x'
  '1/2+y,1/2+z,x'
  '-x,-y,-z'
  '-x,1/2-y,1/2-z'
  '1/2-x,-y,1/2-z'
  '1/2-x,1/2-y,-z'
  'z,x,y'
  'z,1/2+x,1/2+y'
  '1/2+z,x,1/2+y'
  '1/2+z,1/2+x,y'
  '-y,-z,-x'
  '-y,1/2-z,1/2-x'
  '1/2-y,-z,1/2-x'
  '1/2-y,1/2-z,-x'
loop_
_atom_site_label
_atom_site_fract_x
_atom_site_fract_y
_atom_site_fract_z
Al   0.00000   0.00000   0.00000

File: Dans_Diffraction/Structures/Gold.cif
data_global
_chemical_name_mineral 'Gold'
loop_
_publ_author_name
'Wyckoff R W G'
_journal_name_full 'Crystal Structures'
_journal_volume 1 
_journal_year 1963
_journal_page_first 7
_journal_page_last 83
_publ_section_title
;
 Second edition. Interscience Publishers, New York, New York
 Cubic closest packed, ccp, structure
;
_database_code_amcsd 0011140
_chemical_formula_sum 'Au'
_cell_length_a 4.07825
_cell_length_b 4.07825
_cell_length_c 4.07825
_cell_angle_alpha 90
_cell_angle_beta 90
_cell_angle_gamma 90
_cell_volume 67.830
_exptl_crystal_density_diffrn     19.288
_symmetry_space_group_name_H-M 'F m 3 m'
loop_
_space_group_symop_operation_xyz
  'x,y,z'
  'x,1/2+y,1/2+z'
  '1/2+x,y,1/2+z'
  '1/2+x,1/2+y,z'
  'z,-x,y'
  'z,1/2-x,1/2+y'
  '1/2+z,-x,1/2+y'
  '1/2+z,1/2-x,y'
  '-y,z,-x'
  '-y,1/2+z,1/2-x'
  '1/2-y,z,1/2-x'
  '1/2-y,1/2+z,-x'
  'x,-y,z'
  'x,1/2-y,1/2+z'
  '1/2+x,-y,1/2+z'
  '1/2+x,1/2-y,z'
  '-z,x,-y'
  '-z,1/2+x,1/2-y'
  '1/2-z,x,1/2-y'
  '1/2-z,1/2+x,-y'
  'y,-z,x'
  'y,1/2-z,1/2+x'
  '1/2+y,-z,1/2+x'
  '1/2+y,1/2-z,x'
  '-x,y,-z'
  '-x,1/2+y,1/2-z'
  '1/2-x,y,1/2-z'
  '1/2-x,1/2+y,-z'
  'x,-z,-y'
  'x,1/2-z,1/2-y'
  '1/2+x,-z,1/2-y'
  '1/2+x,1/2-z,-y'
  '-z,y,x'
  '-z,1/2+y,1/2+x'
  '1/2-z,y,1/2+x'
  '1/2-z,1/2+y,x'
  'y,-x,-z'
  'y,1/2-x,1/2-z'
  '1/2+y,-x,1/2-z'
  '1/2+y,1/2-x,-z'
  '-x,z,y'
  '-x,1/2+z,1/2+y'
  '1/2-x,z,1/2+y'
  '1/2-x,1/2+z,y'
  'z,-y,-x'
  'z,1/2-y,1/2-x'
  '1/2+z,-y,1/2-x'
  '1/2+z,1/2-y,-x'
  '-y,x,z'
  '-y,1/2+x,1/2+z'
  '1/2-y,x,1/2+z'
  '1/2-y,1/2+x,z'
  'x,z,y'
  'x,1/2+z,1/2+y'
  '1/2+x,z,1/2+y'
  '1/2+x,1/2+z,y'
  '-z,-y,-x'
  '-z,1/2-y,1/2-x'
  '1/2-z,-y,1/2-x'
  '1/2-z,1/2-y,-x'
  'y,x,z'
  'y,1/2+x,1/2+z'
  '1/2+y,x,1/2+z'
  '1/2+y,1/2+x,z'
  '-x,-z,-y'
  '-x,1/2-z,1/2-y'
  '1/2-x,-z,1/2-y'
  '1/2-x,1/2-z,-y'
  'z,y,x'
  'z,1/2+y,1/2+x'
  '1/2+z,y,1/2+x'
  '1/2+z,1/2+y,x'
  '-y,-x,-z'
  '-y,1/2-x,1/2-z'
  '1/2-y,-x,1/2-z'
  '1/2-y,1/2-x,-z'
  'z,x,-y'
  'z,1/2+x,1/2-y'
  '1/2+z,x,1/2-y'
  '1/2+z,1/2+x,-y'
  '-y,-z,x'
  '-y,1/2-z,1/2+x'
  '1/2-y,-z,1/2+x'
  '1/2-y,1/2-z,x'
  'x,y,-z'
  'x,1/2+y,1/2-z'
  '1/2+x,y,1/2-z'
  '1/2+x,1/2+y,-z'
  '-z,-x,y'
  '-z,1/2-x,1/2+y'
  '1/2-z,-x,1/2+y'
  '1/2-z,1/2-x,y'
  'y,z,-x'
  'y,1/2+z,1/2-x'
  '1/2+y,z,1/2-x'
  '1/2+y,1/2+z,-x'
  '-x,-y,z'
  '-x,1/2-y,1/2+z'
  '1/2-x,-y,1/2+z'
  '1/2-x,1/2-y,z'
  '-z,x,y'
  '-z,1/2+x,1/2+y'
  '1/2-z,x,1/2+y'
  '1/2-z,1/2+x,y'
  'y,-z,-x'
  'y,1/2-z,1/2-x'
  '1/2+y,-z,1/2-x'
  '1/2+y,1/2-z,-x'
  '-x,y,z'
  '-x,1/2+y,1/2+z'
  '1/2-x,y,1/2+z'
  '1/2-x,1/2+y,z'
  'z,-x,-y'
  'z,1/2-x,1/2-y'
  '1/2+z,-x,1/2-y'
  '1/2+z,1/2-x,-y'
  '-y,z,x'
  '-y,1/2+z,1/2+x'
  '1/2-y,z,1/2+x'
  '1/2-y,1/2+z,x'
  'x,-y,-z'
  'x,1/2-y,1/2-z'
  '1/2+x,-y,1/2-z'
  '1/2+x,1/2-y,-z'
  '-x,z,-y'
  '-x,1/2+z,1/2-y'
  '1/2-x,z,1/2-y'
  '1/2-x,1/2+z,-y'
  'z,-y,x'
  'z,1/2-y,1/2+x'
  '1/2+z,-y,1/2+x'
  '1/2+z,1/2-y,x'
  '-y,x,-z'
  '-y,1/2+x,1/2-z'
  '1/2-y,x,1/2-z'
  '1/2-y,1/2+x,-z'
  'x,-z,y'
  'x,1/2-z,1/2+y'
  '1/2+x,-z,1/2+y'
  '1/2+x,1/2-z,y'
  '-z,y,-x'
  '-z,1/2+y,1/2-x'
  '1/2-z,y,1/2-x'
  '1/2-z,1/2+y,-x'
  'y,-x,z'
  'y,1/2-x,1/2+z'
  '1/2+y,-x,1/2+z'
  '1/2+y,1/2-x,z'
  '-x,-z,y'
  '-x,1/2-z,1/2+y'
  '1/2-x,-z,1/2+y'
  '1/2-x,1/2-z,y'
  'z,y,-x'
  'z,1/2+y,1/2-x'
  '1/2+z,y,1/2-x'
  '1/2+z,1/2+y,-x'
  '-y,-x,z'
  '-y,1/2-x,1/2+z'
  '1/2-y,-x,1/2+z'
  '1/2-y,1/2-x,z'
  'x,z,-y'
  'x,1/2+z,1/2-y'
  '1/2+x,z,1/2-y'
  '1/2+x,1/2+z,-y'
  '-z,-y,x'
  '-z,1/2-y,1/2+x'
  '1/2-z,-y,1/2+x'
  '1/2-z,1/2-y,x'
  'y,x,-z'
  'y,1/2+x,1/2-z'
  '1/2+y,x,1/2-z'
  '1/2+y,1/2+x,-z'
  '-z,-x,-y'
  '-z,1/2-x,1/2-y'
  '1/2-z,-x,1/2-y'
  '1/2-z,1/2-x,-y'
  'y,z,x'
  'y,1/2+z,1/2+x'
  '1/2+y,z,1/2+x'
  '1/2+y,1/2+z,x'
  '-x,-y,-z'
  '-x,1/2-y,1/2-z'
  '1/2-x,-y,1/2-z'
  '1/2-x,1/2-y,-z'
  'z,x,y'
  'z,1/2+x,1/2+y'
  '1/2+z,x,1/2+y'
  '1/2+z,1/2+x,y'
  '-y,-z,-x'
  '-y,1/2-z,1/2-x'
  '1/2-y,-z,1/2-x'
  '1/2-y,1/2-z,-x'
loop_
_atom_site_label
_atom_site_fract_x
_atom_site_fract_y
_atom_site_fract_z
Au   0.00000   0.00000   0.00000

File: Dans_Diffraction/Structures/Iron.cif
data_global
_chemical_name_mineral 'Iron'
loop_
_publ_author_name
'Wilburn D R'
'Bassett W A'
_journal_name_full 'American Mineralogist'
_journal_volume 63 
_journal_year 1978
_journal_page_first 591
_journal_page_last 596
_publ_section_title
;
 Hydrostatic compression of iron and related compounds: An overview
 P = 1 Kbar
;
_database_code_amcsd 0000670
_chemical_formula_sum 'Fe'
_cell_length_a 2.866
_cell_length_b 2.866
_cell_length_c 2.866
_cell_angle_alpha 90
_cell_angle_beta 90
_cell_angle_gamma 90
_cell_volume 23.541
_exptl_crystal_density_diffrn      7.879
_symmetry_space_group_name_H-M 'I m 3 m'
loop_
_space_group_symop_operation_xyz
  'x,y,z'
  '1/2+x,1/2+y,1/2+z'
  'z,-x,y'
  '1/2+z,1/2-x,1/2+y'
  '-y,z,-x'
  '1/2-y,1/2+z,1/2-x'
  'x,-y,z'
  '1/2+x,1/2-y,1/2+z'
  '-z,x,-y'
  '1/2-z,1/2+x,1/2-y'
  'y,-z,x'
  '1/2+y,1/2-z,1/2+x'
  '-x,y,-z'
  '1/2-x,1/2+y,1/2-z'
  'x,-z,-y'
  '1/2+x,1/2-z,1/2-y'
  '-z,y,x'
  '1/2-z,1/2+y,1/2+x'
  'y,-x,-z'
  '1/2+y,1/2-x,1/2-z'
  '-x,z,y'
  '1/2-x,1/2+z,1/2+y'
  'z,-y,-x'
  '1/2+z,1/2-y,1/2-x'
  '-y,x,z'
  '1/2-y,1/2+x,1/2+z'
  'x,z,y'
  '1/2+x,1/2+z,1/2+y'
  '-z,-y,-x'
  '1/2-z,1/2-y,1/2-x'
  'y,x,z'
  '1/2+y,1/2+x,1/2+z'
  '-x,-z,-y'
  '1/2-x,1/2-z,1/2-y'
  'z,y,x'
  '1/2+z,1/2+y,1/2+x'
  '-y,-x,-z'
  '1/2-y,1/2-x,1/2-z'
  'z,x,-y'
  '1/2+z,1/2+x,1/2-y'
  '-y,-z,x'
  '1/2-y,1/2-z,1/2+x'
  'x,y,-z'
  '1/2+x,1/2+y,1/2-z'
  '-z,-x,y'
  '1/2-z,1/2-x,1/2+y'
  'y,z,-x'
  '1/2+y,1/2+z,1/2-x'
  '-x,-y,z'
  '1/2-x,1/2-y,1/2+z'
  '-z,x,y'
  '1/2-z,1/2+x,1/2+y'
  'y,-z,-x'
  '1/2+y,1/2-z,1/2-x'
  '-x,y,z'
  '1/2-x,1/2+y,1/2+z'
  'z,-x,-y'
  '1/2+z,1/2-x,1/2-y'
  '-y,z,x'
  '1/2-y,1/2+z,1/2+x'
  'x,-y,-z'
  '1/2+x,1/2-y,1/2-z'
  '-x,z,-y'
  '1/2-x,1/2+z,1/2-y'
  'z,-y,x'
  '1/2+z,1/2-y,1/2+x'
  '-y,x,-z'
  '1/2-y,1/2+x,1/2-z'
  'x,-z,y'
  '1/2+x,1/2-z,1/2+y'
  '-z,y,-x'
  '1/2-z,1/2+y,1/2-x'
  'y,-x,z'
  '1/2+y,1/2-x,1/2+z'
  '-x,-z,y'
  '1/2-x,1/2-z,1/2+y'
  'z,y,-x'
  '1/2+z,1/2+y,1/2-x'
  '-y,-x,z'
  '1/2-y,1/2-x,1/2+z'
  'x,z,-y'
  '1/2+x,1/2+z,1/2-y'
  '-z,-y,x'
  '1/2-z,1/2-y,1/2+x'
  'y,x,-z'
  '1/2+y,1/2+x,1/2-z'
  '-z,-x,-y'
  '1/2-z,1/2-x,1/2-y'
  'y,z,x'
  '1/2+y,1/2+z,1/2+x'
  '-x,-y,-z'
  '1/2-x,1/2-y,1/2-z'
  'z,x,y'
  '1/2+z,1/2+x,1/2+y'
  '-y,-z,-x'
  '1/2-y,1/2-z,1/2-x'
loop_
_atom_site_label
_atom_site_fract_x
_atom_site_fract_y
_atom_site_fract_z
Fe   0.00000   0.00000   0.00000

File: Dans_Diffraction/Structures/LiNi0.33Co0.33Mn0.33O2.cif

#(C) 2016 by FIZ Karlsruhe - Leibniz Institute for Information Infrastructure.  All rights reserved.
data_171750-ICSD
_database_code_ICSD 171750
_audit_creation_date 2006-10-01
_audit_update_record 2013-02-01
_chemical_name_systematic
'Lithium cobalt nickel manganese oxide (1/0.33/0.33/0.33/2)'
_chemical_formula_structural 'Li Co0.333 Ni0.333 Mn0.333 O2'
_chemical_formula_sum 'Co0.333 Li1 Mn0.333 Ni0.333 O2'
_chemical_name_structure_type Delafossite-NaCrS2
_exptl_crystal_density_diffrn 4.77
_publ_section_title

;
X-ray/neutron diffraction and electrochemical studies of lithium
de/re-intercalation in Li(1-x) Co(1/3) Ni(1/3) Mn(1/3) O2 (x = 0 - 1)
;
loop_
_citation_id
_citation_journal_full
_citation_year
_citation_journal_volume
_citation_page_first
_citation_page_last
_citation_journal_id_ASTM
primary 'Chemistry of Materials' 2006 18 1901 1910 CMATEX
loop_
_publ_author_name
'Yin, S.-C.'
'Rho, Y.-H.'
'Swainson, I.'
'Nazar, L.F.'
_cell_length_a 2.860(2)
_cell_length_b 2.860(2)
_cell_length_c 14.227(8)
_cell_angle_alpha 90.
_cell_angle_beta 90.
_cell_angle_gamma 120.
_cell_volume 100.78
_cell_formula_units_Z 3
_symmetry_space_group_name_H-M 'R -3 m H'
_symmetry_Int_Tables_number 166
_refine_ls_R_factor_all 0.0295
loop_
_symmetry_equiv_pos_site_id
_symmetry_equiv_pos_as_xyz
1 'x-y, -y, -z'
2 '-x, -x+y, -z'
3 'y, x, -z'
4 'x-y, x, -z'
5 'y, -x+y, -z'
6 '-x, -y, -z'
7 '-x+y, y, z'
8 'x, x-y, z'
9 '-y, -x, z'
10 '-x+y, -x, z'
11 '-y, x-y, z'
12 'x, y, z'
13 'x-y+2/3, -y+1/3, -z+1/3'
14 '-x+2/3, -x+y+1/3, -z+1/3'
15 'y+2/3, x+1/3, -z+1/3'
16 'x-y+2/3, x+1/3, -z+1/3'
17 'y+2/3, -x+y+1/3, -z+1/3'
18 '-x+2/3, -y+1/3, -z+1/3'
19 '-x+y+2/3, y+1/3, z+1/3'
20 'x+2/3, x-y+1/3, z+1/3'
21 '-y+2/3, -x+1/3, z+1/3'
22 '-x+y+2/3, -x+1/3, z+1/3'
23 '-y+2/3, x-y+1/3, z+1/3'
24 'x+2/3, y+1/3, z+1/3'
25 'x-y+1/3, -y+2/3, -z+2/3'
26 '-x+1/3, -x+y+2/3, -z+2/3'
27 'y+1/3, x+2/3, -z+2/3'
28 'x-y+1/3, x+2/3, -z+2/3'
29 'y+1/3, -x+y+2/3, -z+2/3'
30 '-x+1/3, -y+2/3, -z+2/3'
31 '-x+y+1/3, y+2/3, z+2/3'
32 'x+1/3, x-y+2/3, z+2/3'
33 '-y+1/3, -x+2/3, z+2/3'
34 '-x+y+1/3, -x+2/3, z+2/3'
35 '-y+1/3, x-y+2/3, z+2/3'
36 'x+1/3, y+2/3, z+2/3'
loop_
_atom_type_symbol
_atom_type_oxidation_number
Li1+ 1
Co3+ 3
Ni2+ 2
Mn4+ 4
O2- -2
Li1+ 1
Ni2+ 2
loop_
_atom_site_label
_atom_site_type_symbol
_atom_site_symmetry_multiplicity
_atom_site_Wyckoff_symbol
_atom_site_fract_x
_atom_site_fract_y
_atom_site_fract_z
_atom_site_B_iso_or_equiv
_atom_site_occupancy
_atom_site_attached_hydrogens
Li1 Li1+ 3 a 0 0 0 0.0012(3) .975(1) 0
Co1 Co3+ 3 b 0 0 0.5 0.0012(3) .33333 0
Ni1 Ni2+ 3 b 0 0 0.5 0.0012(3) .309(1) 0
Mn1 Mn4+ 3 b 0 0 0.5 0.0012(3) .33333 0
O1 O2- 6 c 0 0 .2411(1) 0.0012(3) 1. 0
Li2 Li1+ 3 b 0 0 0.5 0.0012(3) .025(1) 0
Ni2 Ni2+ 3 a 0 0 0 0.0010(1) .025(1) 0
#End of TTdata_171750-ICSD

File: Dans_Diffraction/Structures/LiNiO2.cif
#(C) 2012 by Fachinformationszentrum Karlsruhe. All rights reserved.
data_78687-ICSD
_database_code_ICSD 78687
_audit_creation_date 1997-05-13
_chemical_name_systematic 'Lithium phyllo-niccolate(III)'
_chemical_formula_structural 'Li (Ni O2)'
_chemical_formula_sum 'Li1 Ni1 O2'
_chemical_name_structure_type NaCrS2
_exptl_crystal_density_diffrn 4.76
_publ_section_title
'Relationship between non-stoichiometry and physical properties in Li Ni O2'
loop_
_citation_id
_citation_journal_full
_citation_year
_citation_journal_volume
_citation_page_first
_citation_page_last
_citation_journal_id_ASTM
primary 'Solid State Ionics' 1995 78 123 131 SSIOD3
loop_
_publ_author_name
'Hirano, A.'
'Kanno, R.'
'Kawamoto, Y.'
'Takeda, Y.'
'Yamaura, K.'
'Takano, M.'
'Ohyama, K.'
'Ohashi, M.'
'Yamaguchi, Y.'
_cell_length_a 2.8600(17)
_cell_length_b 2.8600(17)
_cell_length_c 14.199(11)
_cell_angle_alpha 90.
_cell_angle_beta 90.
_cell_angle_gamma 120.
_cell_volume 102.21
_cell_formula_units_Z 3
_symmetry_space_group_name_H-M 'R -3 m H'
_symmetry_Int_Tables_number 166
_refine_ls_R_factor_all 0.063
loop_
_symmetry_equiv_pos_site_id
_symmetry_equiv_pos_as_xyz
1 'x-y, -y, -z'
2 '-x, -x+y, -z'
3 'y, x, -z'
4 'x-y, x, -z'
5 'y, -x+y, -z'
6 '-x, -y, -z'
7 '-x+y, y, z'
8 'x, x-y, z'
9 '-y, -x, z'
10 '-x+y, -x, z'
11 '-y, x-y, z'
12 'x, y, z'
13 'x-y+2/3, -y+1/3, -z+1/3'
14 '-x+2/3, -x+y+1/3, -z+1/3'
15 'y+2/3, x+1/3, -z+1/3'
16 'x-y+2/3, x+1/3, -z+1/3'
17 'y+2/3, -x+y+1/3, -z+1/3'
18 '-x+2/3, -y+1/3, -z+1/3'
19 '-x+y+2/3, y+1/3, z+1/3'
20 'x+2/3, x-y+1/3, z+1/3'
21 '-y+2/3, -x+1/3, z+1/3'
22 '-x+y+2/3, -x+1/3, z+1/3'
23 '-y+2/3, x-y+1/3, z+1/3'
24 'x+2/3, y+1/3, z+1/3'
25 'x-y+1/3, -y+2/3, -z+2/3'
26 '-x+1/3, -x+y+2/3, -z+2/3'
27 'y+1/3, x+2/3, -z+2/3'
28 'x-y+1/3, x+2/3, -z+2/3'
29 'y+1/3, -x+y+2/3, -z+2/3'
30 '-x+1/3, -y+2/3, -z+2/3'
31 '-x+y+1/3, y+2/3, z+2/3'
32 'x+1/3, x-y+2/3, z+2/3'
33 '-y+1/3, -x+2/3, z+2/3'
34 '-x+y+1/3, -x+2/3, z+2/3'
35 '-y+1/3, x-y+2/3, z+2/3'
36 'x+1/3, y+2/3, z+2/3'
loop_
_atom_type_symbol
_atom_type_oxidation_number
Li1+ 1
Ni3+ 3
O2- -2
loop_
_atom_site_label
_atom_site_type_symbol
_atom_site_symmetry_multiplicity
_atom_site_Wyckoff_symbol
_atom_site_fract_x
_atom_site_fract_y
_atom_site_fract_z
_atom_site_B_iso_or_equiv
_atom_site_occupancy
_atom_site_attached_hydrogens
Li1 Li1+ 3 a 0 0 0 0.2(5) 1. 0
Ni1 Ni3+ 3 b 0 0 0.5 0.2(5) 1. 0
O1 O2- 6 c 0 0 0.2417(8) 0.2(5) 1. 0
#End of data_78687-ICSD

File: Dans_Diffraction/Structures/LiTi2O4.cif
data_global
_amcsd_formula_title 'Li O4 Ti2'
loop_
_publ_author_name
'Deschanvres A'
'Raveau B'
'Sekkal Z'
_journal_name_full 'Materials Research Bulletin'
_journal_volume 6 
_journal_year 1971
_journal_page_first 699
_journal_page_last 704
_publ_section_title
;
 Mise en evidence et etude cristallographique d'une nouvelle solution
 solide de type spinelle Li1+x Ti2-x O4  0<X<0,333
 _cod_database_code 1001100
;
_database_code_amcsd 0014220
_chemical_formula_sum 'Li Ti2 O4'
_cell_length_a 8.391
_cell_length_b 8.391
_cell_length_c 8.391
_cell_angle_alpha 90
_cell_angle_beta 90
_cell_angle_gamma 90
_cell_volume 590.801
_exptl_crystal_density_diffrn      3.748
_symmetry_space_group_name_H-M 'F d 3 m'
loop_
_space_group_symop_operation_xyz
  'x,y,z'
  'x,1/2+y,1/2+z'
  '1/2+x,y,1/2+z'
  '1/2+x,1/2+y,z'
  '3/4+z,3/4-x,1/4+y'
  '3/4+z,1/4-x,3/4+y'
  '1/4+z,3/4-x,3/4+y'
  '1/4+z,1/4-x,1/4+y'
  '-y,1/2+z,1/2-x'
  '-y,+z,-x'
  '1/2-y,1/2+z,-x'
  '1/2-y,+z,1/2-x'
  '3/4+x,3/4-y,1/4+z'
  '3/4+x,1/4-y,3/4+z'
  '1/4+x,3/4-y,3/4+z'
  '1/4+x,1/4-y,1/4+z'
  '-z,1/2+x,1/2-y'
  '-z,+x,-y'
  '1/2-z,1/2+x,-y'
  '1/2-z,+x,1/2-y'
  '3/4+y,3/4-z,1/4+x'
  '3/4+y,1/4-z,3/4+x'
  '1/4+y,3/4-z,3/4+x'
  '1/4+y,1/4-z,1/4+x'
  '-x,1/2+y,1/2-z'
  '-x,+y,-z'
  '1/2-x,1/2+y,-z'
  '1/2-x,+y,1/2-z'
  '1/2+x,-z,1/2-y'
  '1/2+x,1/2-z,-y'
  '+x,-z,-y'
  '+x,1/2-z,1/2-y'
  '3/4-z,3/4+y,1/4+x'
  '3/4-z,1/4+y,3/4+x'
  '1/4-z,3/4+y,3/4+x'
  '1/4-z,1/4+y,1/4+x'
  '1/2+y,-x,1/2-z'
  '1/2+y,1/2-x,-z'
  '+y,-x,-z'
  '+y,1/2-x,1/2-z'
  '3/4-x,3/4+z,1/4+y'
  '3/4-x,1/4+z,3/4+y'
  '1/4-x,3/4+z,3/4+y'
  '1/4-x,1/4+z,1/4+y'
  '1/2+z,-y,1/2-x'
  '1/2+z,1/2-y,-x'
  '+z,-y,-x'
  '+z,1/2-y,1/2-x'
  '3/4-y,3/4+x,1/4+z'
  '3/4-y,1/4+x,3/4+z'
  '1/4-y,3/4+x,3/4+z'
  '1/4-y,1/4+x,1/4+z'
  'x,1/2+z,1/2+y'
  'x,+z,+y'
  '1/2+x,1/2+z,+y'
  '1/2+x,+z,1/2+y'
  '1/4-z,3/4-y,3/4-x'
  '1/4-z,1/4-y,1/4-x'
  '3/4-z,3/4-y,1/4-x'
  '3/4-z,1/4-y,3/4-x'
  'y,1/2+x,1/2+z'
  'y,+x,+z'
  '1/2+y,1/2+x,+z'
  '1/2+y,+x,1/2+z'
  '1/4-x,3/4-z,3/4-y'
  '1/4-x,1/4-z,1/4-y'
  '3/4-x,3/4-z,1/4-y'
  '3/4-x,1/4-z,3/4-y'
  'z,1/2+y,1/2+x'
  'z,+y,+x'
  '1/2+z,1/2+y,+x'
  '1/2+z,+y,1/2+x'
  '1/4-y,3/4-x,3/4-z'
  '1/4-y,1/4-x,1/4-z'
  '3/4-y,3/4-x,1/4-z'
  '3/4-y,1/4-x,3/4-z'
  '3/4+z,1/4+x,3/4-y'
  '3/4+z,3/4+x,1/4-y'
  '1/4+z,1/4+x,1/4-y'
  '1/4+z,3/4+x,3/4-y'
  '-y,1/2-z,1/2+x'
  '-y,-z,+x'
  '1/2-y,1/2-z,+x'
  '1/2-y,-z,1/2+x'
  '3/4+x,1/4+y,3/4-z'
  '3/4+x,3/4+y,1/4-z'
  '1/4+x,1/4+y,1/4-z'
  '1/4+x,3/4+y,3/4-z'
  '-z,1/2-x,1/2+y'
  '-z,-x,+y'
  '1/2-z,1/2-x,+y'
  '1/2-z,-x,1/2+y'
  '3/4+y,1/4+z,3/4-x'
  '3/4+y,3/4+z,1/4-x'
  '1/4+y,1/4+z,1/4-x'
  '1/4+y,3/4+z,3/4-x'
  '-x,1/2-y,1/2+z'
  '-x,-y,+z'
  '1/2-x,1/2-y,+z'
  '1/2-x,-y,1/2+z'
  '1/4-z,3/4+x,3/4+y'
  '1/4-z,1/4+x,1/4+y'
  '3/4-z,3/4+x,1/4+y'
  '3/4-z,1/4+x,3/4+y'
  'y,-z,-x'
  'y,1/2-z,1/2-x'
  '1/2+y,-z,1/2-x'
  '1/2+y,1/2-z,-x'
  '1/4-x,3/4+y,3/4+z'
  '1/4-x,1/4+y,1/4+z'
  '3/4-x,3/4+y,1/4+z'
  '3/4-x,1/4+y,3/4+z'
  'z,-x,-y'
  'z,1/2-x,1/2-y'
  '1/2+z,-x,1/2-y'
  '1/2+z,1/2-x,-y'
  '1/4-y,3/4+z,3/4+x'
  '1/4-y,1/4+z,1/4+x'
  '3/4-y,3/4+z,1/4+x'
  '3/4-y,1/4+z,3/4+x'
  'x,-y,-z'
  'x,1/2-y,1/2-z'
  '1/2+x,-y,1/2-z'
  '1/2+x,1/2-y,-z'
  '1/2-x,1/2+z,-y'
  '1/2-x,+z,1/2-y'
  '-x,1/2+z,1/2-y'
  '-x,+z,-y'
  '1/4+z,3/4-y,3/4+x'
  '1/4+z,1/4-y,1/4+x'
  '3/4+z,3/4-y,1/4+x'
  '3/4+z,1/4-y,3/4+x'
  '1/2-y,1/2+x,-z'
  '1/2-y,+x,1/2-z'
  '-y,1/2+x,1/2-z'
  '-y,+x,-z'
  '1/4+x,3/4-z,3/4+y'
  '1/4+x,1/4-z,1/4+y'
  '3/4+x,3/4-z,1/4+y'
  '3/4+x,1/4-z,3/4+y'
  '1/2-z,1/2+y,-x'
  '1/2-z,+y,1/2-x'
  '-z,1/2+y,1/2-x'
  '-z,+y,-x'
  '1/4+y,3/4-x,3/4+z'
  '1/4+y,1/4-x,1/4+z'
  '3/4+y,3/4-x,1/4+z'
  '3/4+y,1/4-x,3/4+z'
  '-x,-z,y'
  '-x,1/2-z,1/2+y'
  '1/2-x,-z,1/2+y'
  '1/2-x,1/2-z,y'
  '3/4+z,3/4+y,1/4-x'
  '3/4+z,1/4+y,3/4-x'
  '1/4+z,3/4+y,3/4-x'
  '1/4+z,1/4+y,1/4-x'
  '-y,-x,z'
  '-y,1/2-x,1/2+z'
  '1/2-y,-x,1/2+z'
  '1/2-y,1/2-x,z'
  '3/4+x,3/4+z,1/4-y'
  '3/4+x,1/4+z,3/4-y'
  '1/4+x,3/4+z,3/4-y'
  '1/4+x,1/4+z,1/4-y'
  '-z,-y,x'
  '-z,1/2-y,1/2+x'
  '1/2-z,-y,1/2+x'
  '1/2-z,1/2-y,x'
  '3/4+y,3/4+x,1/4-z'
  '3/4+y,1/4+x,3/4-z'
  '1/4+y,3/4+x,3/4-z'
  '1/4+y,1/4+x,1/4-z'
  '1/4-z,1/4-x,1/4-y'
  '1/4-z,3/4-x,3/4-y'
  '3/4-z,1/4-x,3/4-y'
  '3/4-z,3/4-x,1/4-y'
  'y,z,x'
  'y,1/2+z,1/2+x'
  '1/2+y,z,1/2+x'
  '1/2+y,1/2+z,x'
  '1/4-x,1/4-y,1/4-z'
  '1/4-x,3/4-y,3/4-z'
  '3/4-x,1/4-y,3/4-z'
  '3/4-x,3/4-y,1/4-z'
  'z,x,y'
  'z,1/2+x,1/2+y'
  '1/2+z,x,1/2+y'
  '1/2+z,1/2+x,y'
  '1/4-y,1/4-z,1/4-x'
  '1/4-y,3/4-z,3/4-x'
  '3/4-y,1/4-z,3/4-x'
  '3/4-y,3/4-z,1/4-x'
loop_
_atom_site_label
_atom_site_fract_x
_atom_site_fract_y
_atom_site_fract_z
Li1   0.00000   0.00000   0.00000
Ti1   0.62500   0.62500   0.62500
O1   0.39000   0.39000   0.39000

File: Dans_Diffraction/Structures/Na0.8CoO2_P63mmc.cif
#======================================================================

# CRYSTAL DATA

#----------------------------------------------------------------------

data_VESTA_phase_1


_pd_phase_name                         ''
_cell_length_a                         2.85000
_cell_length_b                         2.85000
_cell_length_c                         10.80000
_cell_angle_alpha                      90
_cell_angle_beta                       90
_cell_angle_gamma                      120
_symmetry_space_group_name_H-M         'P 63/m m c'
_symmetry_Int_Tables_number            194

loop_
_symmetry_equiv_pos_as_xyz
   'x, y, z'
   '-x, -y, -z'
   '-y, x-y, z'
   'y, -x+y, -z'
   '-x+y, -x, z'
   'x-y, x, -z'
   '-x, -y, z+1/2'
   'x, y, -z+1/2'
   'y, -x+y, z+1/2'
   '-y, x-y, -z+1/2'
   'x-y, x, z+1/2'
   '-x+y, -x, -z+1/2'
   'y, x, -z'
   '-y, -x, z'
   'x-y, -y, -z'
   '-x+y, y, z'
   '-x, -x+y, -z'
   'x, x-y, z'
   '-y, -x, -z+1/2'
   'y, x, z+1/2'
   '-x+y, y, -z+1/2'
   'x-y, -y, z+1/2'
   'x, x-y, -z+1/2'
   '-x, -x+y, z+1/2'

loop_
   _atom_site_label
   _atom_site_occupancy
   _atom_site_fract_x
   _atom_site_fract_y
   _atom_site_fract_z
   _atom_site_adp_type
   _atom_site_U_iso_or_equiv
   _atom_site_type_symbol
   Co1        1.0     0.000000      0.000000      0.000000     Uiso  0.004500 Co
   O1         1.0     0.333333     -0.333333      0.0908(5)    Uiso  0.004956 O
   Na1        0.2000  0.000000      0.000000      0.250000     Uiso  0.040333 Na
   Na2        0.6000  0.666667      0.333333      0.250000     Uiso  0.011889 Na

loop_
   _atom_site_aniso_label
   _atom_site_aniso_U_11
   _atom_site_aniso_U_22
   _atom_site_aniso_U_33
   _atom_site_aniso_U_12
   _atom_site_aniso_U_13
   _atom_site_aniso_U_23
   Co1	 0.00600  0.00600  0.00150  0.00300  0.00000  0.00000
   O1	 0.00500  0.00500  0.00500  0.00260  0.00000  0.00000
   Na1	 0.05600  0.05600  0.00900  0.02800  0.00000  0.00000
   Na2	 0.01900  0.01900 -0.00300  0.00900  0.00000  0.00000

File: Dans_Diffraction/Structures/Ruthenium.cif
data_global
_chemical_name_mineral 'Ruthenium'
loop_
_publ_author_name
'Wyckoff R W G'
_journal_name_full 'Crystal Structures'
_journal_volume 1 
_journal_year 1963
_journal_page_first 7
_journal_page_last 83
_publ_section_title
;
 Second edition. Interscience Publishers, New York, New York
 Hexagonal closest packed, hcp, structure
;
_database_code_amcsd 0011191
_chemical_formula_sum 'Ru'
_cell_length_a 2.70389
_cell_length_b 2.70389
_cell_length_c 4.28168
_cell_angle_alpha 90
_cell_angle_beta 90
_cell_angle_gamma 120
_cell_volume 27.110
_exptl_crystal_density_diffrn     12.382
_symmetry_space_group_name_H-M 'P 63/m m c'
loop_
_space_group_symop_operation_xyz
  'x,y,z'
  '-x,-x+y,1/2+z'
  'x,x-y,1/2-z'
  '-x+y,-x,1/2-z'
  'x-y,x,1/2+z'
  '-y,-x,z'
  'y,x,-z'
  'y,-x+y,-z'
  '-y,x-y,z'
  'x-y,-y,1/2+z'
  '-x+y,y,1/2-z'
  'x,y,1/2-z'
  '-x,-y,1/2+z'
  'x,x-y,z'
  '-x,-x+y,-z'
  'x-y,x,-z'
  '-x+y,-x,z'
  'y,x,1/2+z'
  '-y,-x,1/2-z'
  '-y,x-y,1/2-z'
  'y,-x+y,1/2+z'
  '-x+y,y,z'
  'x-y,-y,-z'
  '-x,-y,-z'
loop_
_atom_site_label
_atom_site_fract_x
_atom_site_fract_y
_atom_site_fract_z
Ru   0.33333   0.66667   0.25000

File: Dans_Diffraction/Structures/Rutile.cif
data_Rutile
_audit_creation_method         'generated by CrystalDiffract 6 for OS X'
_cell_length_a                   4.5870
_cell_length_b                   4.5870
_cell_length_c                   2.9540
_cell_angle_alpha               90.0000
_cell_angle_beta                90.0000
_cell_angle_gamma               90.0000

_symmetry_space_group_name_H-M     'P 42/m n m'

loop_
_symmetry_equiv_pos_as_xyz
'+x,+y,+z'
'-x,-y,+z'
'1/2-y,1/2+x,1/2+z'
'1/2+y,1/2-x,1/2+z'
'1/2-x,1/2+y,1/2-z'
'1/2+x,1/2-y,1/2-z'
'+y,+x,-z'
'-y,-x,+z'
'-x,-y,-z'
'+x,+y,-z'
'1/2+y,1/2-x,1/2-z'
'1/2-y,1/2+x,1/2-z'
'1/2+x,1/2-y,1/2+z'
'1/2-x,1/2+y,1/2+z'
'-y,-x,-z'
'+y,+x,+z'

loop_
_atom_site_label
_atom_site_type_symbol
_atom_site_occupancy
_atom_site_fract_x
_atom_site_fract_y
_atom_site_fract_z
 Label  Ti 1.0000  0.0000  0.0000  0.0000
 Label  O 1.0000  0.3051  0.3051  0.0000

File: Dans_Diffraction/Structures/SrIrO3_113.cif
#======================================================================

# CRYSTAL DATA

#----------------------------------------------------------------------

data_VESTA_phase_1


_pd_phase_name                         'New structure'
_cell_length_a                         5.59090
_cell_length_b                         7.88210
_cell_length_c                         5.56170
_cell_angle_alpha                      90
_cell_angle_beta                       90
_cell_angle_gamma                      90
_symmetry_space_group_name_H-M         'P n m a'
_symmetry_Int_Tables_number            62

loop_
_symmetry_equiv_pos_as_xyz
   'x, y, z'
   '-x, -y, -z'
   '-x+1/2, -y, z+1/2'
   'x+1/2, y, -z+1/2'
   '-x, y+1/2, -z'
   'x, -y+1/2, z'
   'x+1/2, -y+1/2, -z+1/2'
   '-x+1/2, y+1/2, z+1/2'

loop_
   _atom_site_label
   _atom_site_occupancy
   _atom_site_fract_x
   _atom_site_fract_y
   _atom_site_fract_z
   _atom_site_adp_type
   _atom_site_B_iso_or_equiv
   _atom_site_type_symbol
   Ir         1.0     0.000000      0.000000      0.500000     Biso  0.940000 Ir
   O1         1.0     0.073000      0.250000      0.506000     Biso  3.500000 O
   O2         1.0     0.714000      0.044000      0.292000     Biso  1.100000 O
   Sr         1.0     0.490100      0.250000      0.508500     Biso  1.000000 Sr
