Repository: DanPorter/Dans_Diffraction

# Dans_Diffaction
Reads crystallographic cif files and simulates diffraction

**Version 1.x**

By Dan Porter, Diamond Light Source
2018

TL;DR:
```python
import Dans_Diffraction as dif
xtl = dif.Crystal('some_file.cif')
xtl.info() # print Crystal structure parameters

# Print reflection list:
print(xtl.Scatter.print_all_reflections(energy_kev=5))

# Plot Powder pattern:
xtl.Plot.simulate_powder(energy_kev=8)
plt.show()

# Start graphical user interface:
xtl.start_gui()
```

For comments, queries or bugs - email dan.porter@diamond.ac.uk

# Operation
Dans_Diffraction is best run within an interactive python environment:
```text
$ ipython -i Dans_Diffraction
```

Dans_Diffraction can also be run in scripts as an import, example scripts are provided in the [Examples](Examples) folder.

### Read CIF file
```python
import Dans_Diffraction as dif
xtl = dif.Crystal('some_file.cif')
xtl.info() # print Crystal structure parameters
```

### Alter atomic positions
```python
xtl.Cell.latt([2.85,2.85,10.8,90,90,120]) #  set lattice parameters
xtl.Atoms.info() # Print Symmetric positions
xtl.Structure.info() # Print All positions in P1 symmetry (same structure and functions as xtl.Atoms)

# Symmetric positions
xtl.Atoms.changeatom(idx=0, u=0, v=0, w=0, type='Co', label='Co1')
xtl.Atoms.addatom(idx=0, u=0, v=0, w=0, type='Co', label='Co1')

# After adding or changing an atom in the Atoms class, re-generate the full structure using symmetry arguments:
xtl.generate_lattice()

# Full atomic structure in P1 symmetry
xtl.Structure.changeatom(idx=0, u=0, v=0, w=0, type='Co', label='Co1')
xtl.Structure.addatom(idx=0, u=0, v=0, w=0, type='Co', label='Co1')

# Plot crystal Structure
xtl.Plot.plot_crystal() # 3D plot
xtl.Plot.plot_layers() # 2D plot for layered materials
```

### Alter crystal symmetry
```python
xtl.Symmetry.info() # print symmetry arguments
xtl.Symmetry.addsym('x,y,z+1/2') # adds single symmetry operation
xtl.Symmetry.changesym(0, 'x,y,z+1/4')

# After adding or changing symmetry operations, regengerate the symmetry matrices
xtl.Symmetry.generate_matrices()
```

### Calculate Structure Factors
X-ray or neutron structure factors/ intensities are calculated based on the full unit cell structure, including atomic 
form-factors (x-rays) or coherent scattering lengths (neutrons).
```python

# Allowed radiation types:

#    'xray','neutron','xray magnetic','neutron magnetic','xray resonant'
xtl.intensity([h,k,l]) # Returns intensity
xtl.print_all_refelctions() # Returns formated string of all allowed reflections

# Plot Experimental Intensities
xtl.Plot.simulate_powder() # Powder pattern
xtl.Plot.simulate_hk0() # Reciprocal space plane
```
Magnetic scattering is also available for neutrons and x-rays (both resonant and non-resonant), using the appropriate magnetic form-factors.
```python
Imag = xtl.Scatter.magnetic_neutron(HKL=[0,0,3])
Ires = xtl.Scatter.xray_resonant_magnetic(HKL=[0,0,3], energy_kev=2.838, azim_zero=[1, 0, 0], psi=0, polarisation='s-p', F0=0, F1=1, F2=0)
```

### Properties
The Crystal class contains a lot of atomic properties that can be exposed in the Properties class:
```python
xtl.Properties.info()
```

All the properties are stored in the folder Dans_Diffraction/data.

### Superstructures
Superstructures can be built using the Superstructure class, requring only a matrix to define the new phase:
```python
su = xtl.generate_superstructrue([[2,0,0],[0,2,0],[0,0,1]])
```

# Dans_Diffraction

## Structure Files
A selection of CIF and mCIF files for use as examples in Dans_Diffraction.

Structure files are from a range of sources including online databases, publications and many are generated by the
author using a range of software. 

Most of the structures are in no way related to the author and are provided as
useful examples. These files are not covered by the package copyright, please see individual files and sources for references.

### Instructions
```text
$ ipython -i -m Dans_Diffraction
```

```python
>> import Dans_Diffraction as dif
>> print(dif.structure_list.list) # display all available files
>> xtl = dif.structure_list.Diamond() # create crystal object
>> xtl.info() # print Crystal structure parameters
```

Full code documentation available [here](https://danporter.github.io/Dans_Diffraction/).

For comments, queries or bugs - email [dan.porter@diamond.ac.uk](mailto:dan.porter@diamond.ac.uk)

### CIF & mCIF
Crystallographic Information Files (CIF) are the standard definition of crystalline structures used in crystallography.
A variant on these, mCIF, are used to define magnetic structures.

### Datasources
The files are downloaded or generated from a range of data sources, for example:

* [ICSD](https://icsd.products.fiz-karlsruhe.de/)
* [AMCSD](http://rruff.geo.arizona.edu/AMS/amcsd.php)
* [MAGNDATA](http://webbdcrista1.ehu.es/magndata/)
* [ISODISTORT](https://stokes.byu.edu/iso/isodistort.php)
* [Jana2006](http://www-xray.fzu.cz/jana/jana.html)
* [Vesta](http://jp-minerals.org/vesta/en/)

File: Dans_Diffraction/Structures/Cobalt.cif
data_global
_chemical_name_mineral 'Cobalt'
loop_
_publ_author_name
'Taylor A'
'Floyd R W'
_journal_name_full 'Acta Crystallographica'
_journal_volume 3 
_journal_year 1950
_journal_page_first 285
_journal_page_last 289
_publ_section_title
;
 Precision measurements of lattice parameters of non-cubic crystals
 Sample: at T < 450 C
;
_database_code_amcsd 0009140
_chemical_compound_source 'Synthetic'
_chemical_formula_sum 'Co'
_cell_length_a 2.5074
_cell_length_b 2.5074
_cell_length_c 4.0699
_cell_angle_alpha 90
_cell_angle_beta 90
_cell_angle_gamma 120
_cell_volume 22.160
_exptl_crystal_density_diffrn      8.832
_symmetry_space_group_name_H-M 'P 63/m m c'
loop_
_space_group_symop_operation_xyz
  'x,y,z'
  '-x,-x+y,1/2+z'
  'x,x-y,1/2-z'
  '-x+y,-x,1/2-z'
  'x-y,x,1/2+z'
  '-y,-x,z'
  'y,x,-z'
  'y,-x+y,-z'
  '-y,x-y,z'
  'x-y,-y,1/2+z'
  '-x+y,y,1/2-z'
  'x,y,1/2-z'
  '-x,-y,1/2+z'
  'x,x-y,z'
  '-x,-x+y,-z'
  'x-y,x,-z'
  '-x+y,-x,z'
  'y,x,1/2+z'
  '-y,-x,1/2-z'
  '-y,x-y,1/2-z'
  'y,-x+y,1/2+z'
  '-x+y,y,z'
  'x-y,-y,-z'
  '-x,-y,-z'
loop_
_atom_site_label
_atom_site_fract_x
_atom_site_fract_y
_atom_site_fract_z
Co   0.33333   0.66667   0.25000

File: Dans_Diffraction/Structures/NaCoO2_stripe_supercell.cif
#----------------------------------------------------------------------
#   Crystal Structure: NaCoO2_stripe_supercell
#----------------------------------------------------------------------
# CIF created in Dans_Diffraction
# Original cif:
# Na0.8CoO2_P63mmc.cif
# Comments:
# Na0.8CoO2 Stripe Supercell. P = [[3, 0, 0], [4, 5, 0], [0, 0, 1]]

data_WRITECIF
_chemical_name_mineral                   ?           
_chemical_name_common                    ?           
_pd_phase_name                           Na0.8CoO2_P63mmc supercell
_chemical_formula_sum                    Na0.8CoO2   
_chemical_formula_weight                 3279.7143   
_cell_formula_units_Z                    ?           

# Cell info
_cell_length_a                           8.550000    
_cell_length_b                           13.060341   
_cell_length_c                           10.800000   
_cell_angle_alpha                        90          
_cell_angle_beta                         90          
_cell_angle_gamma                        70.89       
_cell_volume                             1139.5552   

# Symmetry info
_symmetry_cell_setting                   ?           
_symmetry_space_group_name_H-M           P1          
_symmetry_space_group_name_Hall          ?           
_symmetry_Int_Tables_number              1           

loop_
_space_group_symop_operation_xyz
_symmetry_equiv_pos_as_xyz
x,y,z        x,y,z       

# Atom info
loop_
_atom_site_label
_atom_site_type_symbol
_atom_site_fract_x
_atom_site_fract_y
_atom_site_fract_z
_atom_site_U_iso_or_equiv
_atom_site_occupancy
Co1          Co           0.9333333333333333 0.7999999999999998 0.0          0.0045       1.0         
Co1          Co           0.9333333333333333 0.7999999999999998 0.5          0.0045       1.0         
O1           O            0.8666664666666666 0.9333334    0.0908       0.004956     1.0         
O1           O            1.066666866666667 0.8666665999999998 0.9092000000000001 0.004956     1.0         
O1           O            1.066666866666667 0.8666665999999998 0.5908       0.004956     1.0         
O1           O            0.8666664666666666 0.9333334    0.4092       0.004956     1.0         
Na1          Na           0.9333333333333333 0.7999999999999998 0.25         0.040333     1.0         
Na1          Na           0.9333333333333333 0.7999999999999998 0.7500000000000001 0.040333     0.0         
Na2          Na           1.066666866666667 0.8666665999999998 0.25         0.011889     0.0         
Na2          Na           0.8666664666666666 0.9333334    0.7500000000000001 0.011889     1.0         
Co1          Co           0.6          0.7999999999999999 0.0          0.0045       1.0         
Co1          Co           0.6          0.7999999999999999 0.5          0.0045       1.0         
O1           O            0.5333331333333332 0.9333334    0.0908       0.004956     1.0         
O1           O            0.7333335333333337 0.8666665999999998 0.9092000000000001 0.004956     1.0         
O1           O            0.7333335333333337 0.8666665999999998 0.5908       0.004956     1.0         
O1           O            0.5333331333333332 0.9333334    0.4092       0.004956     1.0         
Na1          Na           0.6          0.7999999999999999 0.25         0.040333     1.0         
Na1          Na           0.6          0.7999999999999999 0.7500000000000001 0.040333     0.0         
Na2          Na           0.7333335333333337 0.8666665999999998 0.25         0.011889     0.0         
Na2          Na           0.5333331333333332 0.9333334    0.7500000000000001 0.011889     1.0         
Co1          Co           0.8666666666666667 0.6          0.0          0.0045       1.0         
Co1          Co           0.8666666666666667 0.6          0.5          0.0045       1.0         
O1           O            0.7999997999999999 0.7333333999999999 0.0908       0.004956     1.0         
O1           O            1.0000002000000001 0.6666665999999999 0.9092000000000001 0.004956     1.0         
O1           O            1.0000002000000001 0.6666665999999999 0.5908       0.004956     1.0         
O1           O            0.7999997999999999 0.7333333999999999 0.4092       0.004956     1.0         
Na1          Na           0.8666666666666667 0.6          0.25         0.040333     1.0         
Na1          Na           0.8666666666666667 0.6          0.7500000000000001 0.040333     0.0         
Na2          Na           1.0000002000000001 0.6666665999999999 0.25         0.011889     0.0         
Na2          Na           0.7999997999999999 0.7333333999999999 0.7500000000000001 0.011889     1.0         
Co1          Co           0.2666666666666667 0.7999999999999999 0.0          0.0045       1.0         
Co1          Co           0.2666666666666667 0.7999999999999999 0.5          0.0045       1.0         
O1           O            0.19999979999999984 0.9333334    0.0908       0.004956     1.0         
O1           O            0.40000020000000036 0.8666665999999998 0.9092000000000001 0.004956     1.0         
O1           O            0.40000020000000036 0.8666665999999998 0.5908       0.004956     1.0         
O1           O            0.19999979999999984 0.9333334    0.4092       0.004956     1.0         
Na1          Na           0.2666666666666667 0.7999999999999999 0.25         0.040333     0.0         
Na1          Na           0.2666666666666667 0.7999999999999999 0.7500000000000001 0.040333     0.0         
Na2          Na           0.40000020000000036 0.8666665999999998 0.25         0.011889     0.0         
Na2          Na           0.19999979999999984 0.9333334    0.7500000000000001 0.011889     1.0         
Co1          Co           0.5333333333333334 0.6          0.0          0.0045       1.0         
Co1          Co           0.5333333333333334 0.6          0.5          0.0045       1.0         
O1           O            0.4666664666666666 0.7333333999999999 0.0908       0.004956     1.0         
O1           O            0.6666668666666669 0.6666666    0.9092000000000001 0.004956     1.0         
O1           O            0.6666668666666669 0.6666666    0.5908       0.004956     1.0         
O1           O            0.4666664666666666 0.7333333999999999 0.4092       0.004956     1.0         
Na1          Na           0.5333333333333334 0.6          0.25         0.040333     0.0         
Na1          Na           0.5333333333333334 0.6          0.7500000000000001 0.040333     0.0         
Na2          Na           0.6666668666666669 0.6666666    0.25         0.011889     0.0         
Na2          Na           0.4666664666666666 0.7333333999999999 0.7500000000000001 0.011889     1.0         
Co1          Co           0.8          0.39999999999999997 0.0          0.0045       1.0         
Co1          Co           0.8          0.39999999999999997 0.5          0.0045       1.0         
O1           O            0.7333331333333333 0.5333333999999998 0.0908       0.004956     1.0         
O1           O            0.9333335333333336 0.4666666    0.9092000000000001 0.004956     1.0         
O1           O            0.9333335333333336 0.4666666    0.5908       0.004956     1.0         
O1           O            0.7333331333333333 0.5333333999999998 0.4092       0.004956     1.0         
Na1          Na           0.8          0.39999999999999997 0.25         0.040333     0.0         
Na1          Na           0.8          0.39999999999999997 0.7500000000000001 0.040333     0.0         
Na2          Na           0.9333335333333336 0.4666666    0.25         0.011889     0.0         
Na2          Na           0.7333331333333333 0.5333333999999998 0.7500000000000001 0.011889     1.0         
Co1          Co           0.19999999999999996 0.6          0.0          0.0045       1.0         
Co1          Co           0.19999999999999996 0.6          0.5          0.0045       1.0         
O1           O            0.13333313333333344 0.7333333999999998 0.0908       0.004956     1.0         
O1           O            0.3333335333333333 0.6666666    0.9092000000000001 0.004956     1.0         
O1           O            0.3333335333333333 0.6666666    0.5908       0.004956     1.0         
O1           O            0.13333313333333344 0.7333333999999998 0.4092       0.004956     1.0         
Na1          Na           0.19999999999999996 0.6          0.25         0.040333     0.0         
Na1          Na           0.19999999999999996 0.6          0.7500000000000001 0.040333     0.0         
Na2          Na           0.3333335333333333 0.6666666    0.25         0.011889     1.0         
Na2          Na           0.13333313333333344 0.7333333999999998 0.7500000000000001 0.011889     1.0         
Co1          Co           0.4666666666666667 0.3999999999999999 0.0          0.0045       1.0         
Co1          Co           0.4666666666666667 0.3999999999999999 0.5          0.0045       1.0         
O1           O            0.39999980000000007 0.5333333999999998 0.0908       0.004956     1.0         
O1           O            0.6000002    0.4666666    0.9092000000000001 0.004956     1.0         
O1           O            0.6000002    0.4666666    0.5908       0.004956     1.0         
O1           O            0.39999980000000007 0.5333333999999998 0.4092       0.004956     1.0         
Na1          Na           0.4666666666666667 0.3999999999999999 0.25         0.040333     0.0         
Na1          Na           0.4666666666666667 0.3999999999999999 0.7500000000000001 0.040333     1.0         
Na2          Na           0.6000002    0.4666666    0.25         0.011889     1.0         
Na2          Na           0.39999980000000007 0.5333333999999998 0.7500000000000001 0.011889     0.0         
Co1          Co           0.7333333333333333 0.19999999999999993 0.0          0.0045       1.0         
Co1          Co           0.7333333333333333 0.19999999999999993 0.5          0.0045       1.0         
O1           O            0.6666664666666667 0.3333333999999999 0.0908       0.004956     1.0         
O1           O            0.8666668666666666 0.26666660000000003 0.9092000000000001 0.004956     1.0         
O1           O            0.8666668666666666 0.26666660000000003 0.5908       0.004956     1.0         
O1           O            0.6666664666666667 0.3333333999999999 0.4092       0.004956     1.0         
Na1          Na           0.7333333333333333 0.19999999999999993 0.25         0.040333     0.0         
Na1          Na           0.7333333333333333 0.19999999999999993 0.7500000000000001 0.040333     1.0         
Na2          Na           0.8666668666666666 0.26666660000000003 0.25         0.011889     1.0         
Na2          Na           0.6666664666666667 0.3333333999999999 0.7500000000000001 0.011889     0.0         
Co1          Co           0.13333333333333336 0.39999999999999997 0.0          0.0045       1.0         
Co1          Co           0.13333333333333336 0.39999999999999997 0.5          0.0045       1.0         
O1           O            0.0666664666666668 0.5333334    0.0908       0.004956     1.0         
O1           O            0.2666668666666667 0.4666666    0.9092000000000001 0.004956     1.0         
O1           O            0.2666668666666667 0.4666666    0.5908       0.004956     1.0         
O1           O            0.0666664666666668 0.5333334    0.4092       0.004956     1.0         
Na1          Na           0.13333333333333336 0.39999999999999997 0.25         0.040333     0.0         
Na1          Na           0.13333333333333336 0.39999999999999997 0.7500000000000001 0.040333     0.0         
Na2          Na           0.2666668666666667 0.4666666    0.25         0.011889     1.0         
Na2          Na           0.0666664666666668 0.5333334    0.7500000000000001 0.011889     1.0         
Co1          Co           0.4          0.19999999999999998 0.0          0.0045       1.0         
Co1          Co           0.4          0.19999999999999998 0.5          0.0045       1.0         
O1           O            0.3333331333333334 0.33333339999999995 0.0908       0.004956     1.0         
O1           O            0.5333335333333333 0.26666660000000003 0.9092000000000001 0.004956     1.0         
O1           O            0.5333335333333333 0.26666660000000003 0.5908       0.004956     1.0         
O1           O            0.3333331333333334 0.33333339999999995 0.4092       0.004956     1.0         
Na1          Na           0.4          0.19999999999999998 0.25         0.040333     0.0         
Na1          Na           0.4          0.19999999999999998 0.7500000000000001 0.040333     1.0         
Na2          Na           0.5333335333333333 0.26666660000000003 0.25         0.011889     1.0         
Na2          Na           0.3333331333333334 0.33333339999999995 0.7500000000000001 0.011889     0.0         
Co1          Co           0.6666666666666666 -1.1783946138565258e-17 0.0          0.0045       1.0         
Co1          Co           0.6666666666666666 -1.1783946138565258e-17 0.5          0.0045       1.0         
O1           O            0.5999998000000001 0.1333334    0.0908       0.004956     1.0         
O1           O            0.8000002    0.06666659999999999 0.9092000000000001 0.004956     1.0         
O1           O            0.8000002    0.06666659999999999 0.5908       0.004956     1.0         
O1           O            0.5999998000000001 0.1333334    0.4092       0.004956     1.0         
Na1          Na           0.6666666666666666 -1.1783946138565258e-17 0.25         0.040333     0.0         
Na1          Na           0.6666666666666666 -1.1783946138565258e-17 0.7500000000000001 0.040333     0.0         
Na2          Na           0.8000002    0.06666659999999999 0.25         0.011889     1.0         
Na2          Na           0.5999998000000001 0.1333334    0.7500000000000001 0.011889     0.0         
Co1          Co           0.06666666666666668 0.19999999999999998 0.0          0.0045       1.0         
Co1          Co           0.06666666666666668 0.19999999999999998 0.5          0.0045       1.0         
O1           O            -1.9999999994128028e-07 0.33333339999999995 0.0908       0.004956     1.0         
O1           O            0.20000019999999988 0.2666666    0.9092000000000001 0.004956     1.0         
O1           O            0.20000019999999988 0.2666666    0.5908       0.004956     1.0         
O1           O            -1.9999999994128028e-07 0.33333339999999995 0.4092       0.004956     1.0         
Na1          Na           0.06666666666666668 0.19999999999999998 0.25         0.040333     0.0         
Na1          Na           0.06666666666666668 0.19999999999999998 0.7500000000000001 0.040333     0.0         
Na2          Na           0.20000019999999988 0.2666666    0.25         0.011889     1.0         
Na2          Na           -1.9999999994128028e-07 0.33333339999999995 0.7500000000000001 0.011889     1.0         
Co1          Co           0.3333333333333333 -5.891973069282629e-18 0.0          0.0045       1.0         
Co1          Co           0.3333333333333333 -5.891973069282629e-18 0.5          0.0045       1.0         
O1           O            0.2666664666666667 0.1333334    0.0908       0.004956     1.0         
O1           O            0.46666686666666657 0.06666659999999996 0.9092000000000001 0.004956     1.0         
O1           O            0.46666686666666657 0.06666659999999996 0.5908       0.004956     1.0         
O1           O            0.2666664666666667 0.1333334    0.4092       0.004956     1.0         
Na1          Na           0.3333333333333333 -5.891973069282629e-18 0.25         0.040333     0.0         
Na1          Na           0.3333333333333333 -5.891973069282629e-18 0.7500000000000001 0.040333     0.0         
Na2          Na           0.46666686666666657 0.06666659999999996 0.25         0.011889     1.0         
Na2          Na           0.2666664666666667 0.1333334    0.7500000000000001 0.011889     0.0         
Co1          Co           0.0          0.0          0.0          0.0045       1.0         
Co1          Co           0.0          0.0          0.5          0.0045       1.0         
O1           O            -0.06666686666666667 0.1333334    0.0908       0.004956     1.0         
O1           O            0.13333353333333334 0.06666659999999998 0.9092000000000001 0.004956     1.0         
O1           O            0.13333353333333334 0.06666659999999998 0.5908       0.004956     1.0         
O1           O            -0.06666686666666667 0.1333334    0.4092       0.004956     1.0         
Na1          Na           0.0          0.0          0.25         0.040333     0.0         
Na1          Na           0.0          0.0          0.7500000000000001 0.040333     0.0         
Na2          Na           0.13333353333333334 0.06666659999999998 0.25         0.011889     1.0         
Na2          Na           -0.06666686666666667 0.1333334    0.7500000000000001 0.011889     0.0

File: Dans_Diffraction/Structures/SrLaCuO4.cif

#(C) 2016 by FIZ Karlsruhe - Leibniz Institute for Information Infrastructure.  All rights reserved.
data_10252-ICSD
_database_code_ICSD 10252
_audit_creation_date 1980-01-01
_chemical_name_systematic 'Strontium lanthanum copper(III) oxide'
_chemical_formula_structural 'Sr La Cu O4'
_chemical_formula_sum 'Cu1 La1 O4 Sr1'
_chemical_name_structure_type K2MgF4
_exptl_crystal_density_diffrn 6.25
_publ_section_title
'Sur une nouvelle phase oxygenee du cuivre +III: Sr La Cu O4'
loop_
_citation_id
_citation_journal_full
_citation_year
_citation_journal_volume
_citation_page_first
_citation_page_last
_citation_journal_id_ASTM
primary 'Journal of Solid State Chemistry' 1973 8 325 330 JSSCBI
loop_
_publ_author_name
'Goodenough, J.B.'
'Demazeau, G.'
'Pouchard, M.'
'Hagenmuller, P.'
_cell_length_a 3.765(2)
_cell_length_b 3.765(2)
_cell_length_c 13.27(2)
_cell_angle_alpha 90.
_cell_angle_beta 90.
_cell_angle_gamma 90.
_cell_volume 188.11
_cell_formula_units_Z 2
_symmetry_space_group_name_H-M 'I 4/m m m'
_symmetry_Int_Tables_number 139
_refine_ls_R_factor_all 0.08
loop_
_symmetry_equiv_pos_site_id
_symmetry_equiv_pos_as_xyz
1 'y, x, -z'
2 '-y, -x, -z'
3 '-y, x, -z'
4 'y, -x, -z'
5 '-x, y, -z'
6 'x, -y, -z'
7 'x, y, -z'
8 '-x, -y, -z'
9 '-y, -x, z'
10 'y, x, z'
11 'y, -x, z'
12 '-y, x, z'
13 'x, -y, z'
14 '-x, y, z'
15 '-x, -y, z'
16 'x, y, z'
17 'y+1/2, x+1/2, -z+1/2'
18 '-y+1/2, -x+1/2, -z+1/2'
19 '-y+1/2, x+1/2, -z+1/2'
20 'y+1/2, -x+1/2, -z+1/2'
21 '-x+1/2, y+1/2, -z+1/2'
22 'x+1/2, -y+1/2, -z+1/2'
23 'x+1/2, y+1/2, -z+1/2'
24 '-x+1/2, -y+1/2, -z+1/2'
25 '-y+1/2, -x+1/2, z+1/2'
26 'y+1/2, x+1/2, z+1/2'
27 'y+1/2, -x+1/2, z+1/2'
28 '-y+1/2, x+1/2, z+1/2'
29 'x+1/2, -y+1/2, z+1/2'
30 '-x+1/2, y+1/2, z+1/2'
31 '-x+1/2, -y+1/2, z+1/2'
32 'x+1/2, y+1/2, z+1/2'
loop_
_atom_type_symbol
_atom_type_oxidation_number
Sr2+ 2
La3+ 3
Cu3+ 3
O2- -2
loop_
_atom_site_label
_atom_site_type_symbol
_atom_site_symmetry_multiplicity
_atom_site_Wyckoff_symbol
_atom_site_fract_x
_atom_site_fract_y
_atom_site_fract_z
_atom_site_B_iso_or_equiv
_atom_site_occupancy
_atom_site_attached_hydrogens
Sr1 Sr2+ 4 e 0 0 0.360(1) 0.27 0.5 0
La1 La3+ 4 e 0 0 0.360(1) 0.27 0.5 0
Cu1 Cu3+ 2 a 0 0 0 0.7 1. 0
O1 O2- 4 c 0 0.5 0 0.8 1. 0
O2 O2- 4 e 0 0 0.169(5) 1.32 1. 0
#End of TTdata_10252-ICSD

File: Dans_Diffraction/Structures/YBa2Cu3O7.cif

#(C) 2017 by FIZ Karlsruhe - Leibniz Institute for Information Infrastructure.  All rights reserved.
data_39359-ICSD
_database_code_ICSD 39359
_audit_creation_date 1991-07-10
_chemical_name_systematic 'Yttrium barium copper oxide (1/2/3/6.9)'
_chemical_formula_structural 'Y Ba2 Cu3 O6.9'
_chemical_formula_sum 'Ba2 Cu3 O6.9 Y1'
_chemical_name_structure_type YBa2Cu3O6+x(orh)
_exptl_crystal_density_diffrn 6.37
_publ_section_title 'Neutron diffraction study of HTSC ceramics YBa2Cu3O6.9'
loop_
_citation_id
_citation_journal_full
_citation_year
_citation_journal_volume
_citation_page_first
_citation_page_last
_citation_journal_id_ASTM
primary Kristallografiya 1991 36 217 218 KRISAJ
loop_
_publ_author_name
'Nozik, Yu.Z.'
'Kuklina, E.S.'
'Schuster, G.'
'Weiss, L.'
'Matz, W.'
_cell_length_a 3.8210(2)
_cell_length_b 3.8826(3)
_cell_length_c 11.6720(8)
_cell_angle_alpha 90.
_cell_angle_beta 90.
_cell_angle_gamma 90.
_cell_volume 173.16
_cell_formula_units_Z 1
_symmetry_space_group_name_H-M 'P m m m'
_symmetry_Int_Tables_number 47
_refine_ls_R_factor_all 0.044
loop_
_symmetry_equiv_pos_site_id
_symmetry_equiv_pos_as_xyz
1 'x, -y, z'
2 '-x, y, z'
3 'x, y, -z'
4 '-x, -y, -z'
5 '-x, y, -z'
6 'x, -y, -z'
7 '-x, -y, z'
8 'x, y, z'
loop_
_atom_type_symbol
_atom_type_oxidation_number
Y3+ 3
Ba2+ 2
Cu2+ 2.8
Cu2+ 2
O2- -2
loop_
_atom_site_label
_atom_site_type_symbol
_atom_site_symmetry_multiplicity
_atom_site_Wyckoff_symbol
_atom_site_fract_x
_atom_site_fract_y
_atom_site_fract_z
_atom_site_B_iso_or_equiv
_atom_site_occupancy
_atom_site_attached_hydrogens
Y1 Y3+ 1 h 0.5 0.5 0.5 0.29(8) 1. 0
Ba1 Ba2+ 2 t 0.5 0.5 0.1851(4) 0.66(9) 1. 0
Cu1 Cu2+ 1 a 0 0 0 1.0(1) 1. 0
Cu2 Cu2+ 2 q 0 0 0.3557(2) 0.51(6) 1. 0
O1 O2- 2 q 0 0 0.1600(4) 0.6(1) 1. 0
O2 O2- 2 s 0.5 0 0.3776(5) 0.8(1) 1. 0
O3 O2- 2 r 0 0.5 0.3778(5) 0.9(1) 1. 0
O4 O2- 1 e 0 0.5 0 1.5(2) 0.9 0
#End of TTdata_39359-ICSD

File: Dans_Diffraction/Structures/triclinic.cif

#======================================================================
# CRYSTAL DATA
#----------------------------------------------------------------------
data_VESTA_phase_1

_chemical_name_common                  'Test_Triclinic'
_cell_length_a                         6.867000
_cell_length_b                         16.705999
_cell_length_c                         5.399000
_cell_angle_alpha                      62.980000
_cell_angle_beta                       42.250000
_cell_angle_gamma                      52.160000
_cell_volume                           328.878918
_space_group_name_H-M_alt              'P 1'
_space_group_IT_number                 1

loop_
_space_group_symop_operation_xyz
   'x, y, z'

loop_
   _atom_site_label
   _atom_site_occupancy
   _atom_site_fract_x
   _atom_site_fract_y
   _atom_site_fract_z
   _atom_site_adp_type
   _atom_site_U_iso_or_equiv
   _atom_site_type_symbol
   Fe1        1.0     0.000000     0.000000     0.000000    Uiso  0.050000 Fe
