Repository: DanPorter/Dans_Diffraction

# Dans_Diffraction

## Structure Files
A selection of CIF and mCIF files for use as examples in Dans_Diffraction.

Structure files are from a range of sources including online databases, publications and many are generated by the
author using a range of software. 

Most of the structures are in no way related to the author and are provided as
useful examples. These files are not covered by the package copyright, please see individual files and sources for references.

### Datasources
The files are downloaded or generated from a range of data sources, for example:

* [ICSD](https://icsd.products.fiz-karlsruhe.de/)
* [AMCSD](http://rruff.geo.arizona.edu/AMS/amcsd.php)

File: Dans_Diffraction/Structures/Sr4Ru3O10.cif

#(C) 2018 by FIZ Karlsruhe - Leibniz Institute for Information Infrastructure.  All rights reserved.
data_96729-ICSD
_database_code_ICSD 96729
_audit_creation_date 2004-10-01
_chemical_name_systematic 'Tetrastrontium triruthenate(IV)'
_chemical_formula_structural 'Sr4 (Ru3 O10)'
_chemical_formula_sum 'O10 Ru3 Sr4'
_exptl_crystal_density_diffrn 6.18
_publ_section_title

;
Structure and magnetism of single crysta Sr4 Ru3 O10: a ferromagnetic
triple-layer ruthenate
;
loop_
_citation_id
_citation_journal_full
_citation_year
_citation_journal_volume
_citation_page_first
_citation_page_last
_citation_journal_id_ASTM
primary 'Physical Review B: Condensed Matter and Materials Physics' 2002 65
214412-1 214412-5 PRBMDO
loop_
_publ_author_name
'Crawford, M.K.'
'Harlow, R.L.'
'Marshall, W.'
'Li, Z.'
'Cao, G.'
'Lindstrom, R.L.'
'Huang, Q.'
'Lynn, J.W.'
_cell_length_a 5.5280(11)
_cell_length_b 5.5260(11)
_cell_length_c 28.651(6)
_cell_angle_alpha 90
_cell_angle_beta 90
_cell_angle_gamma 90
_cell_volume 875.22
_cell_formula_units_Z 4
_symmetry_space_group_name_H-M 'P b a m'
_symmetry_Int_Tables_number 55
_refine_ls_R_factor_all 0.039
loop_
_symmetry_equiv_pos_site_id
_symmetry_equiv_pos_as_xyz
1 'x+1/2, -y+1/2, z'
2 '-x+1/2, y+1/2, z'
3 'x, y, -z'
4 '-x, -y, -z'
5 '-x+1/2, y+1/2, -z'
6 'x+1/2, -y+1/2, -z'
7 '-x, -y, z'
8 'x, y, z'
loop_
_atom_type_symbol
_atom_type_oxidation_number
Ru4+ 4
O2- -2
Sr2+ 2
O2- -2
Sr2+ 2
O2- -2
Sr2+ 2
O2- -2
Sr2+ 2
O2- -2
loop_
_atom_site_label
_atom_site_type_symbol
_atom_site_symmetry_multiplicity
_atom_site_Wyckoff_symbol
_atom_site_fract_x
_atom_site_fract_y
_atom_site_fract_z
_atom_site_B_iso_or_equiv
_atom_site_occupancy
_atom_site_attached_hydrogens
Ru1 Ru4+ 2 a 0 0 0 0.004(1) 1. 0
Ru2 Ru4+ 4 e 0 0 0.1402(1) 0.004(1) 1. 0
Ru3 Ru4+ 4 f 0.5 0 0.3598(1) 0.004(1) 1. 0
Ru4 Ru4+ 2 d 0.5 0 0.5 0.004(1) 1. 0
O1 O2- 4 g 0.2028(5) 0.2971(6) 0 0.018(1) 1. 0
O2 O2- 8 i 0.2721(4) 0.2271(5) 0.1392(1) 0.017(1) 1. 0
O3 O2- 8 i 0.2266(4) 0.2275(5) 0.3608(1) 0.015(1) 1. 0
O4 O2- 4 h 0.2966(4) 0.2964(6) 0.5 0.014(1) 1. 0
Sr1 Sr2+ 4 f 0.5 0 0.0699(1) 0.008(1) 1. 0
O5 O2- 4 e 0 0 0.0695(1) 0.011(2) 1. 0
Sr2 Sr2+ 4 f 0.5 0 0.2038(1) 0.008(1) 1. 0
O6 O2- 4 e 0 0 0.2130(2) 0.006(1) 1. 0
Sr3 Sr2+ 4 e 0 0 0.2961(1) 0.008(1) 1. 0
O7 O2- 4 f 0.5 0 0.2871(2) 0.008(1) 1. 0
Sr4 Sr2+ 4 e 0 0 0.4301(1) 0.008(1) 1. 0
O8 O2- 4 f 0.5 0 0.4303(1) 0.011(2) 1. 0
#End of TTdata_96729-ICSD

File: Dans_Diffraction/Structures/SrIrO3.cif

#(C) 2017 by FIZ Karlsruhe - Leibniz Institute for Information Infrastructure.  All rights reserved.
data_187813-ICSD
_database_code_ICSD 187813
_audit_creation_date 2013-08-01
_chemical_name_systematic 'Strontium iridate'
_chemical_formula_structural 'Sr (Ir O3)'
_chemical_formula_sum 'Ir1 O3 Sr1'
_chemical_name_structure_type SrIrO3
_exptl_crystal_density_diffrn 8.58
_cell_measurement_temperature 293.
_publ_section_title
'Synthesis, structures and properties of transition metal doped Sr Ir O3'
loop_
_citation_id
_citation_journal_full
_citation_year
_citation_journal_volume
_citation_page_first
_citation_page_last
_citation_journal_id_ASTM
primary 'Journal of Materials Chemistry A' 2013 1 3127 3132 JMCAET
loop_
_publ_author_name
'Qasim, Ilyas'
'Kennedy, Brendan J.'
'Avdeev, Maxim'
_cell_length_a 5.60401(29)
_cell_length_b 9.6256(4)
_cell_length_c 14.1834(7)
_cell_angle_alpha 90.
_cell_angle_beta 93.202(4)
_cell_angle_gamma 90.
_cell_volume 763.89
_cell_formula_units_Z 12
_symmetry_space_group_name_H-M 'C 1 2/c 1'
_symmetry_Int_Tables_number 15
loop_
_symmetry_equiv_pos_site_id
_symmetry_equiv_pos_as_xyz
1 'x, -y, z+1/2'
2 '-x, -y, -z'
3 '-x, y, -z+1/2'
4 'x, y, z'
5 'x+1/2, -y+1/2, z+1/2'
6 '-x+1/2, -y+1/2, -z'
7 '-x+1/2, y+1/2, -z+1/2'
8 'x+1/2, y+1/2, z'
loop_
_atom_type_symbol
_atom_type_oxidation_number
Sr2+ 2
Ir4+ 4
O2- -2
loop_
_atom_site_label
_atom_site_type_symbol
_atom_site_symmetry_multiplicity
_atom_site_Wyckoff_symbol
_atom_site_fract_x
_atom_site_fract_y
_atom_site_fract_z
_atom_site_B_iso_or_equiv
_atom_site_occupancy
_atom_site_attached_hydrogens
Sr1 Sr2+ 4 e 0 0.0092(10) 0.25 0.0285(22) 1. 0
Sr2 Sr2+ 8 f 0.0122(10) 0.6667(8) 0.0957(4) 0.0482(20) 1. 0
Ir1 Ir4+ 4 a 0 0 0 0.0478(20) 1. 0
Ir2 Ir4+ 8 f 0.9820(8) 0.6660(5) 0.84698(29) 0.0459(14) 1. 0
O1 O2- 4 e 0 0.4981(13) 0.25 0.0584(39) 1. 0
O2 O2- 8 f 0.2411(14) 0.2649(7) 0.2630(5) 0.0287(19) 1. 0
O3 O2- 8 f 0.8112(13) 0.4077(8) 0.0474(5) 0.0572(24) 1. 0
O4 O2- 8 f 0.9407(13) 0.1344(9) 0.4087(5) 0.0535(29) 1. 0
O5 O2- 8 f 0.3238(18) 0.4204(8) 0.1058(6) 0.0586(23) 1. 0
#End of TTdata_187813-ICSD

File: Dans_Diffraction/Structures/SrRuO3.cif

#(C) 2018 by FIZ Karlsruhe - Leibniz Institute for Information Infrastructure.  All rights reserved.
data_65691-ICSD
_database_code_ICSD 65691
_audit_creation_date 1990-06-08
_audit_update_record 2006-04-01
_chemical_name_systematic 'Strontium ruthenate(IV)'
_chemical_formula_structural 'Sr (Ru O3)'
_chemical_formula_sum 'O3 Ru1 Sr1'
_chemical_name_structure_type Perovskite-GdFeO3
_exptl_crystal_density_diffrn 6.51
_cell_measurement_temperature 300.
_publ_section_title
'The structure of Sr Ru O3 by time-of-flight neutron powder diffraction'
loop_
_citation_id
_citation_journal_full
_citation_year
_citation_journal_volume
_citation_page_first
_citation_page_last
_citation_journal_id_ASTM
primary 'Acta Crystallographica, Section C: Crystal Structure Communications'
1989 45 365 367 ACSCEE
loop_
_publ_author_name
'Jones, C.W.'
'Battle, P.D.'
'Lightfoot, P.'
'Harrison, W.T.A.'
_cell_length_a 5.5670(1)
_cell_length_b 5.5304(1)
_cell_length_c 7.8446(2)
_cell_angle_alpha 90.
_cell_angle_beta 90.
_cell_angle_gamma 90.
_cell_volume 241.52
_cell_formula_units_Z 4
_symmetry_space_group_name_H-M 'P b n m'
_symmetry_Int_Tables_number 62
_refine_ls_R_factor_all 0.0308
loop_
_symmetry_equiv_pos_site_id
_symmetry_equiv_pos_as_xyz
1 '-x+1/2, y+1/2, z'
2 'x, y, -z+1/2'
3 'x+1/2, -y+1/2, z+1/2'
4 '-x, -y, -z'
5 'x+1/2, -y+1/2, -z'
6 '-x, -y, z+1/2'
7 '-x+1/2, y+1/2, -z+1/2'
8 'x, y, z'
loop_
_atom_type_symbol
_atom_type_oxidation_number
Sr2+ 2
Ru4+ 4
O2- -2
loop_
_atom_site_label
_atom_site_type_symbol
_atom_site_symmetry_multiplicity
_atom_site_Wyckoff_symbol
_atom_site_fract_x
_atom_site_fract_y
_atom_site_fract_z
_atom_site_B_iso_or_equiv
_atom_site_occupancy
_atom_site_attached_hydrogens
Sr1 Sr2+ 4 c -.0027(3) 0.0157(4) 0.25 . 1. 0
Ru1 Ru4+ 4 b 0.5 0 0 . 1. 0
O1 O2- 8 d 0.7248(2) 0.2764(2) 0.0278(2) . 1. 0
O2 O2- 4 c 0.0532(4) 0.4966(5) 0.25 . 1. 0
loop_
_atom_site_aniso_label
_atom_site_aniso_type_symbol
_atom_site_aniso_B_11
_atom_site_aniso_B_22
_atom_site_aniso_B_33
_atom_site_aniso_B_12
_atom_site_aniso_B_13
_atom_site_aniso_B_23
Sr1 Sr2+ 0.61(6) 0.74(7) 0.71(8) 0.00(6) 0 0
Ru1 Ru4+ 0.50(6) 0.42(6) 0.63(8) -.02(7) -.19(9) 0.04(8)
O1 O2- 0.57(5) 0.69(5) 1.06(6) -.20(5) 0.27(6) -.03(6)
O2 O2- 1.10(8) 1.00(9) 0.40(9) 0.13(10) 0 0
#End of TTdata_65691-ICSD

File: Dans_Diffraction/Structures/SrTiO3.cif
data_global
_chemical_name_mineral 'Tausonite'
loop_
_publ_author_name
'Yamanaka T'
'Hirai M'
'Komatsu Y'
_journal_name_full 'American Mineralogist'
_journal_volume 87 
_journal_year 2002
_journal_page_first 1183
_journal_page_last 1189
_publ_section_title
;
 Structure change of Ca1-xSrxTiO3 perovskite with composition and pressure
 Sample: SrTiO3, x = 1.0
;
_database_code_amcsd 0002895
_chemical_formula_sum 'Sr Ti O3'
_chemical_formula_sum ''
_cell_length_a 5.5202
_cell_length_b 5.5202
_cell_length_c 7.8067
_cell_angle_alpha 90
_cell_angle_beta 90
_cell_angle_gamma 90
_cell_volume 237.890
_exptl_crystal_density_diffrn      5.123
_symmetry_space_group_name_H-M 'P b n m'
loop_
_space_group_symop_operation_xyz
  'x,y,z'
  'x,y,1/2-z'
  '-x,-y,1/2+z'
  '1/2+x,1/2-y,1/2+z'
  '1/2-x,1/2+y,1/2-z'
  '1/2-x,1/2+y,z'
  '1/2+x,1/2-y,-z'
  '-x,-y,-z'
loop_
_atom_site_label
_atom_site_fract_x
_atom_site_fract_y
_atom_site_fract_z
_atom_site_U_iso_or_equiv
Sr   0.00000   0.00000   0.25000   0.00608
Ti   0.50000   0.00000   0.00000   0.00507
O1   0.00000   0.50000   0.25000   0.01646
O2   0.75000   0.25000   0.00000   0.02026

File: Dans_Diffraction/Structures/Vanadium.cif
data_global
_chemical_name_mineral 'Vanadium'
loop_
_publ_author_name
'Wyckoff R W G'
_journal_name_full 'Crystal Structures'
_journal_volume 1 
_journal_year 1963
_journal_page_first 7
_journal_page_last 83
_publ_section_title
;
 Second edition. Interscience Publishers, New York, New York
 Body centered cubic, bcc, structure
;
_database_code_amcsd 0011235
_chemical_formula_sum 'V'
_chemical_formula_sum ''
_cell_length_a 3.0240
_cell_length_b 3.0240
_cell_length_c 3.0240
_cell_angle_alpha 90
_cell_angle_beta 90
_cell_angle_gamma 90
_cell_volume 27.653
_exptl_crystal_density_diffrn      6.118
_symmetry_space_group_name_H-M 'I m 3 m'
loop_
_space_group_symop_operation_xyz
  'x,y,z'
  '1/2+x,1/2+y,1/2+z'
  'z,-x,y'
  '1/2+z,1/2-x,1/2+y'
  '-y,z,-x'
  '1/2-y,1/2+z,1/2-x'
  'x,-y,z'
  '1/2+x,1/2-y,1/2+z'
  '-z,x,-y'
  '1/2-z,1/2+x,1/2-y'
  'y,-z,x'
  '1/2+y,1/2-z,1/2+x'
  '-x,y,-z'
  '1/2-x,1/2+y,1/2-z'
  'x,-z,-y'
  '1/2+x,1/2-z,1/2-y'
  '-z,y,x'
  '1/2-z,1/2+y,1/2+x'
  'y,-x,-z'
  '1/2+y,1/2-x,1/2-z'
  '-x,z,y'
  '1/2-x,1/2+z,1/2+y'
  'z,-y,-x'
  '1/2+z,1/2-y,1/2-x'
  '-y,x,z'
  '1/2-y,1/2+x,1/2+z'
  'x,z,y'
  '1/2+x,1/2+z,1/2+y'
  '-z,-y,-x'
  '1/2-z,1/2-y,1/2-x'
  'y,x,z'
  '1/2+y,1/2+x,1/2+z'
  '-x,-z,-y'
  '1/2-x,1/2-z,1/2-y'
  'z,y,x'
  '1/2+z,1/2+y,1/2+x'
  '-y,-x,-z'
  '1/2-y,1/2-x,1/2-z'
  'z,x,-y'
  '1/2+z,1/2+x,1/2-y'
  '-y,-z,x'
  '1/2-y,1/2-z,1/2+x'
  'x,y,-z'
  '1/2+x,1/2+y,1/2-z'
  '-z,-x,y'
  '1/2-z,1/2-x,1/2+y'
  'y,z,-x'
  '1/2+y,1/2+z,1/2-x'
  '-x,-y,z'
  '1/2-x,1/2-y,1/2+z'
  '-z,x,y'
  '1/2-z,1/2+x,1/2+y'
  'y,-z,-x'
  '1/2+y,1/2-z,1/2-x'
  '-x,y,z'
  '1/2-x,1/2+y,1/2+z'
  'z,-x,-y'
  '1/2+z,1/2-x,1/2-y'
  '-y,z,x'
  '1/2-y,1/2+z,1/2+x'
  'x,-y,-z'
  '1/2+x,1/2-y,1/2-z'
  '-x,z,-y'
  '1/2-x,1/2+z,1/2-y'
  'z,-y,x'
  '1/2+z,1/2-y,1/2+x'
  '-y,x,-z'
  '1/2-y,1/2+x,1/2-z'
  'x,-z,y'
  '1/2+x,1/2-z,1/2+y'
  '-z,y,-x'
  '1/2-z,1/2+y,1/2-x'
  'y,-x,z'
  '1/2+y,1/2-x,1/2+z'
  '-x,-z,y'
  '1/2-x,1/2-z,1/2+y'
  'z,y,-x'
  '1/2+z,1/2+y,1/2-x'
  '-y,-x,z'
  '1/2-y,1/2-x,1/2+z'
  'x,z,-y'
  '1/2+x,1/2+z,1/2-y'
  '-z,-y,x'
  '1/2-z,1/2-y,1/2+x'
  'y,x,-z'
  '1/2+y,1/2+x,1/2-z'
  '-z,-x,-y'
  '1/2-z,1/2-x,1/2-y'
  'y,z,x'
  '1/2+y,1/2+z,1/2+x'
  '-x,-y,-z'
  '1/2-x,1/2-y,1/2-z'
  'z,x,y'
  '1/2+z,1/2+x,1/2+y'
  '-y,-z,-x'
  '1/2-y,1/2-z,1/2-x'
loop_
_atom_site_label
_atom_site_fract_x
_atom_site_fract_y
_atom_site_fract_z
V   0.00000   0.00000   0.00000
