Repository: DanPorter/Dans_Diffraction

# Dans_Diffraction

## Structure Files
A selection of CIF and mCIF files for use as examples in Dans_Diffraction.

Structure files are from a range of sources including online databases, publications and many are generated by the
author using a range of software. 

Most of the structures are in no way related to the author and are provided as
useful examples. These files are not covered by the package copyright, please see individual files and sources for references.

### Datasources
The files are downloaded or generated from a range of data sources, for example:

* [ICSD](https://icsd.products.fiz-karlsruhe.de/)
* [AMCSD](http://rruff.geo.arizona.edu/AMS/amcsd.php)

File: Dans_Diffraction/Structures/YBCO.cif
#------------------------------------------------------------------------------
#$Date: 2012-02-28 12:14:52 +0000 (Tue, 28 Feb 2012) $
#$Revision: 35911 $
#$URL: file:///home/coder/svn-repositories/cod/cif/1/00/84/1008483.cif $
#------------------------------------------------------------------------------
#
# This file is available in the Crystallography Open Database (COD),
# http://www.crystallography.net/
#
# All data on this site have been placed in the public domain by the
# contributors.
#
data_1008483
_chemical_name_systematic          'Barium yttrium copper oxide (2/1/3/7)'
_chemical_formula_structural       'Ba2 Y Cu3 O7'
_chemical_formula_sum              'Ba2 Cu3 O7 Y'
_publ_section_title
;
Structure of the 100 K Superconductor Ba~2~ Y Cu~3~ O~7~ between (5-
300)K by Neutron Powder Diffraction
;
loop_
_publ_author_name
  'Capponi, J J'
  'Chaillout, C'
  'Hewat, A W'
  'Lejay, P'
  'Marezio, M'
  'Nguyen, N'
  'Raveau, B'
  'Soubeyroux, J L'
  'Tholence, J L'
  'Tournier, R'
_journal_name_full                 'Europhysics Letters'
_journal_coden_ASTM                EULEEJ
_journal_volume                    3
_journal_year                      1987
_journal_page_first                1301
_journal_page_last                 1307
_cell_length_a                     3.8124(2)
_cell_length_b                     3.8807(2)
_cell_length_c                     11.6303(5)
_cell_angle_alpha                  90
_cell_angle_beta                   90
_cell_angle_gamma                  90
_cell_volume                       172.1
_cell_formula_units_Z              1
_symmetry_space_group_name_H-M     'P m m m'
_symmetry_Int_Tables_number        47
_symmetry_cell_setting             orthorhombic
loop_
_symmetry_equiv_pos_as_xyz
  'x,y,z'
  '-x,-y,z'
  'x,-y,-z'
  '-x,y,-z'
  '-x,-y,-z'
  'x,y,-z'
  '-x,y,z'
  'x,-y,z'
loop_
_atom_type_symbol
_atom_type_oxidation_number
  Ba2+   2.000
  Y3+    3.000
  Cu2+   2.332
  O2-   -2.000
loop_
_atom_site_label
_atom_site_type_symbol
_atom_site_symmetry_multiplicity
_atom_site_Wyckoff_symbol
_atom_site_fract_x
_atom_site_fract_y
_atom_site_fract_z
_atom_site_occupancy
_atom_site_attached_hydrogens
_atom_site_calc_flag
  Ba1   Ba2+   2 t 0.5 0.5 0.1830(3) 1.  0 d
  Y1    Y3+    1 h 0.5 0.5 0.5 1.  0 d
  Cu1   Cu2+   1 a 0. 0. 0. 1.  0 d
  Cu2   Cu2+   2 q 0. 0. 0.3543(2) 1.  0 d
  O1    O2-    2 q 0. 0. 0.1592(3) 1.  0 d
  O2    O2-    2 s 0.5 0. 0.3764(3) 1.  0 d
  O3    O2-    2 r 0. 0.5 0.3773(4) 1.  0 d
  O4    O2-    1 e 0. 0.5 0. 1.  0 d
loop_
_atom_site_aniso_label
_atom_site_aniso_B_11
_atom_site_aniso_B_12
_atom_site_aniso_B_13
_atom_site_aniso_B_22
_atom_site_aniso_B_23
_atom_site_aniso_B_33
  O4    1.6(3) 0. 0. 1.5(3) 0. 3.1(4)
_refine_ls_R_factor_all            0.074
_cod_database_code 1008483

File: Dans_Diffraction/Structures/ZnO.cif
###############################################################################
# Kisi, E.H.;Elcombe, M.M. (1989)
# Acta Crystallographica C (39,1983-) 45, 1867-1870
# U Parameters for the Wurtzite structure of ZnS and ZnO using powderne\
#utron diffraction
# 
# CIF by ICSD-for-WWW,  Copyright 2003 FIZ-Karlsruhe & A.W.Hewat (hewat@ill.fr)
# NOT TO BE PUBLISHED IN ANY FORM. See http://icsd.ill.fr/icsd/conditions.html
###############################################################################

data_67454-ICSD
_database_code_ICSD                67454
_audit_creation_date               1992-08-20
_chemical_name_systematic
'Zinc oxide'
_chemical_formula_structural       
'Zn O'
_chemical_formula_sum              
'O1 Zn1'
_publ_section_title                
'O1 Zn1'
loop_
_citation_id
_citation_journal_abbrev
_citation_year
_citation_journal_volume
_citation_page_first
_citation_page_last
_citation_journal_id_ASTM
primary 'Acta Crystallographica C (39,1983-)' 1989 45 1867 1870 ACSCEE
loop_
_publ_author_name
Kisi, E.H.;Elcombe, M.M.
_cell_length_a                     3.2501(1)
_cell_length_b                     3.2501(1)
_cell_length_c                     5.2071(1)
_cell_angle_alpha                  90.
_cell_angle_beta                   90.
_cell_angle_gamma                  120.
_cell_volume                       47.63
_cell_formula_units_Z              2
_symmetry_space_group_name_H-M     'P 63 m c'
_symmetry_Int_Tables_number        186
_refine_ls_R_factor_all            0.012000
loop_
_symmetry_equiv_pos_site_id
_symmetry_equiv_pos_as_xyz
 1 'x,y,z'
 2 'x-y,-y,1/2+z'
 3 '-y,x-y,z'
 4 '-x,-y,1/2+z'
 5 'x,x-y,z'
 6 '-y,-x,z'
 7 'x-y,x,1/2+z'
 8 '-x+y,-x,z'
 9 'y,x,1/2+z'
 10 '-x,-x+y,1/2+z'
 11 'y,-x+y,1/2+z'
 12 '-x+y,y,z'
loop_
_atom_type_symbol
_atom_type_oxidation_number
Zn2+     2.
O2-     -2.
loop_
_atom_site_label
_atom_site_type_symbol
_atom_site_symmetry_multiplicity
_atom_site_Wyckoff_symbol
_atom_site_fract_x
_atom_site_fract_y
_atom_site_fract_z
_atom_site_B_iso_or_equiv
_atom_site_occupancy
Zn1 Zn2+ 2 b 0.3333 0.6667 0 0.55(2) 1.
O1 O2- 2 b 0.3333 0.6667 0.3817(3) 0.55(2) 1.
loop_
_atom_site_aniso_label
_atom_site_aniso_type_symbol
_atom_site_aniso_U_11
_atom_site_aniso_U_22
_atom_site_aniso_U_33
_atom_site_aniso_U_12
_atom_site_aniso_U_13
_atom_site_aniso_U_23
Zn1 Zn2+ . . . . . .
O1 O2- . . . . . .
#End of data_67454-ICSD

File: Dans_Diffraction/Structures/Sr3LiRuO6.cif (part 2 of 2)
 _twin_refln_F_squared_calc
 _twin_refln_F_squared_meas
 _twin_refln_F_squared_sigma
 _twin_refln_include_status
       243    1  -1   3   5  11942.60  11951.30    231.71 o
       244    1  -3   4   5  13137.00  13252.10    256.57 o
       245    1  -2   5   5    986.65    941.55     69.03 o
       246    1  -4   6   5  18240.00  18258.10    344.11 o
       247    1  -1   6   5  20913.40  20367.20    382.52 o
       248    1  -6   7   5  41451.00  39903.50    702.00 o
       249    1  -3   7   5   8193.64   8317.65    229.83 o
       250    1  -5   8   5   2248.16   2547.29    150.59 o
       251    1  -2   8   5   1044.65   1236.66    116.83 o
       252    1  -7   9   5  32719.80  32833.90    657.69 o
       253    1  -4   9   5  20095.90  21482.80    481.81 o
       254    1  -1   9   5   7774.73   7850.05    401.63 o
       255    1  -9  10   5  33946.30  35731.50    964.19 o
       256    1  -6  10   5  18666.80  18645.20    460.97 o
       257    1  -3  10   5   8078.56   8190.40    319.69 o
       258    1  -8  11   5    342.52    421.92     95.57 o
       259    1  -5  11   5    616.15    538.35     97.58 o
       260    1  -2  11   5    265.23    219.09    107.67 <
       261    1 -10  12   5  20813.50  20908.70    689.95 o
       262    1  -7  12   5  28244.00  28053.40    707.40 o
       263    1  -4  12   5   4346.31   4620.48    260.03 o
       264    1  -1  12   5   2459.22   2349.07    207.43 o
       265    1 -12  13   5  27806.10  28885.90    816.04 o
       266    1  -9  13   5  18481.40  17566.50    751.50 o
       267    1  -6  13   5  14252.30  13752.10    487.44 o
       268    1  -3  13   5   1403.25   1315.79    194.43 o
       269    1 -11  14   5    370.05    432.49    157.23 <
       270    1  -8  14   5    216.96    321.02    119.56 <
       271    1  -5  14   5     15.05    -33.46    126.57 <
       272    1  -2  14   5    821.55    910.10    166.33 o
       273    1 -13  15   5  12830.60  12268.70    595.39 o
       274    1 -10  15   5  12422.80  12236.30    640.30 o
       275    1  -7  15   5   5830.16   5260.59    387.03 o
       276    1  -4  15   5   1071.65   1191.52    200.09 o
       277    1  -1  15   5    118.49    135.40    134.95 <
       278    1 -15  16   5   8766.87   8307.92    505.57 o
       279    1 -12  16   5   9283.10   9899.74    532.43 o
       280    1  -9  16   5   9701.46  10585.70    578.62 o
       281    1  -6  16   5   3337.93   3408.33    321.82 o
       282    1  -3  16   5   1413.91   1444.38    253.07 o
       283    1 -14  17   5    296.00   -177.70    243.76 <
       284    1 -11  17   5      9.27     97.96    138.46 <
       285    1  -8  17   5    556.46    464.52    164.97 <
       286    1  -5  17   5    341.74    547.87    171.10 o
       287    1 -10  18   5   2095.46   1897.01    301.13 o
       288    2   0   0   6 147661.00 133827.00   3908.06 o
       288    1   0   0   6 147661.00 133827.00   3908.06 o
       289    2   1  -2   6 124338.00 119224.00   1330.81 o
       289    1  -1   2   6 124338.00 119224.00   1330.81 o
       290    2   3  -3   6  44930.20  47352.10    804.24 o
       290    1  -3   3   6  44930.20  47352.10    804.24 o
       291    2   0  -3   6  29745.10  29543.30    577.54 o
       291    1   0   3   6  29745.10  29543.30    577.54 o
       292    2   2  -4   6 128321.00 125507.00   1205.97 o
       292    1  -2   4   6 128321.00 125507.00   1205.97 o
       293    2   4  -5   6  74359.60  73150.10    804.24 o
       293    1  -4   5   6  74359.60  73150.10    804.24 o
       294    2   1  -5   6  83829.30  84750.40    919.33 o
       294    1  -1   5   6  83829.30  84750.40    919.33 o
       295    2   6  -6   6  24290.20  23287.80    572.48 o
       295    1  -6   6   6  24290.20  23287.80    572.48 o
       296    2   3  -6   6  16455.70  16285.70    376.80 o
       296    1  -3   6   6  16455.70  16285.70    376.80 o
       297    2   0  -6   6  25573.30  24702.30    558.62 o
       297    1   0   6   6  25573.30  24702.30    558.62 o
       298    2   5  -7   6  47281.80  47642.90    740.47 o
       298    1  -5   7   6  47281.80  47642.90    740.47 o
       299    2   2  -7   6  38041.80  38416.60    710.58 o
       299    1  -2   7   6  38041.80  38416.60    710.58 o
       300    2   7  -8   6  35301.80  34423.00    765.69 o
       300    1  -7   8   6  35301.80  34423.00    765.69 o
       301    2   4  -8   6  61026.80  60533.60    892.40 o
       301    1  -4   8   6  61026.80  60533.60    892.40 o
       302    2   1  -8   6  37816.90  39285.80    824.78 o
       302    1  -1   8   6  37816.90  39285.80    824.78 o
       303    2   9  -9   6    413.94    308.33    181.51 <
       303    1  -9   9   6    413.94    308.33    181.51 <
       304    2   6  -9   6    507.98    561.04     97.81 o
       304    1  -6   9   6    507.98    561.04     97.81 o
       305    2   3  -9   6   2517.67   2523.71    180.17 o
       305    1  -3   9   6   2517.67   2523.71    180.17 o
       306    2   0  -9   6   1742.77   1454.59    258.55 o
       306    1   0   9   6   1742.77   1454.59    258.55 o
       307    2   8 -10   6  18973.20  18794.80    590.83 o
       307    1  -8  10   6  18973.20  18794.80    590.83 o
       308    2   5 -10   6  16825.80  16959.40    517.40 o
       308    1  -5  10   6  16825.80  16959.40    517.40 o
       309    2   2 -10   6  20088.90  21047.40    608.30 o
       309    1  -2  10   6  20088.90  21047.40    608.30 o
       310    2  10 -11   6  13244.10  13802.80    571.76 o
       310    1 -10  11   6  13244.10  13802.80    571.76 o
       311    2   7 -11   6  30061.20  28903.40    813.09 o
       311    1  -7  11   6  30061.20  28903.40    813.09 o
       312    2   4 -11   6  22089.40  22533.80    587.06 o
       312    1  -4  11   6  22089.40  22533.80    587.06 o
       313    2   1 -11   6  18259.60  18145.00    648.89 o
       313    1  -1  11   6  18259.60  18145.00    648.89 o
       314    2  12 -12   6   2816.81   2528.78    350.30 o
       314    1 -12  12   6   2816.81   2528.78    350.30 o
       315    2   9 -12   6   1967.06   1669.71    198.74 o
       315    1  -9  12   6   1967.06   1669.71    198.74 o
       316    2   6 -12   6    225.71    325.64    100.18 o
       316    1  -6  12   6    225.71    325.64    100.18 o
       317    2   3 -12   6    944.75    926.60    155.06 o
       317    1  -3  12   6    944.75    926.60    155.06 o
       318    2   0 -12   6   1483.72   1232.87    230.24 o
       318    1   0  12   6   1483.72   1232.87    230.24 o
       319    2  11 -13   6   4407.95   4363.37    328.30 o
       319    1 -11  13   6   4407.95   4363.37    328.30 o
       320    2   8 -13   6   1893.70   1914.68    196.06 o
       320    1  -8  13   6   1893.70   1914.68    196.06 o
       321    2   5 -13   6   2990.40   2655.77    206.43 o
       321    1  -5  13   6   2990.40   2655.77    206.43 o
       322    2   2 -13   6   2304.71   2132.93    209.60 o
       322    1  -2  13   6   2304.71   2132.93    209.60 o
       323    2  13 -14   6   5533.72   5049.15    385.04 o
       323    1 -13  14   6   5533.72   5049.15    385.04 o
       324    2  10 -14   6  14133.20  14182.00    695.46 o
       324    1 -10  14   6  14133.20  14182.00    695.46 o
       325    2   7 -14   6  18334.90  17848.30    694.97 o
       325    1  -7  14   6  18334.90  17848.30    694.97 o
       326    2   4 -14   6  15343.30  15351.20    673.40 o
       326    1  -4  14   6  15343.30  15351.20    673.40 o
       327    2   1 -14   6   5810.22   5297.63    375.19 o
       327    1  -1  14   6   5810.22   5297.63    375.19 o
       328    2  15 -15   6   5431.10   5175.74    585.29 o
       328    1 -15  15   6   5431.10   5175.74    585.29 o
       329    2  12 -15   6   7990.48   7317.22    460.73 o
       329    1 -12  15   6   7990.48   7317.22    460.73 o
       330    2   9 -15   6   4291.22   4279.89    323.67 o
       330    1  -9  15   6   4291.22   4279.89    323.67 o
       331    2   6 -15   6   9788.03   9790.29    495.17 o
       331    1  -6  15   6   9788.03   9790.29    495.17 o
       332    2   3 -15   6   4311.16   4685.04    409.43 o
       332    1  -3  15   6   4311.16   4685.04    409.43 o
       333    2   0 -15   6  10602.10  11018.70   1000.48 o
       333    1   0  15   6  10602.10  11018.70   1000.48 o
       334    2  14 -16   6    941.26   1105.23    173.07 o
       334    1 -14  16   6    941.26   1105.23    173.07 o
       335    2  11 -16   6    392.46    768.59    173.81 o
       335    1 -11  16   6    392.46    768.59    173.81 o
       336    2   8 -16   6    356.83    377.43    194.00 <
       336    1  -8  16   6    356.83    377.43    194.00 <
       337    2   5 -16   6    715.90    743.22    164.06 o
       337    1  -5  16   6    715.90    743.22    164.06 o
       338    2   2 -16   6   1511.42   1302.21    232.02 o
       338    1  -2  16   6   1511.42   1302.21    232.02 o
       339    2  13 -17   6   7026.21   6196.89    379.59 o
       339    1 -13  17   6   7026.21   6196.89    379.59 o
       340    2  10 -17   6   8504.17   9215.35    613.36 o
       340    1 -10  17   6   8504.17   9215.35    613.36 o
       341    2   7 -17   6  12137.80  13279.90    708.96 o
       341    1  -7  17   6  12137.80  13279.90    708.96 o
       342    2   4 -17   6   4768.26   4899.84    407.32 o
       342    1  -4  17   6   4768.26   4899.84    407.32 o
       343    1  -2   3   7    763.61    764.97     69.66 o
       344    1  -1   4   7  24886.30  24604.90    405.75 o
       345    1  -3   5   7  11053.30  11562.00    283.45 o
       346    1  -5   6   7  12880.80  13128.60    324.84 o
       347    1  -2   6   7  21274.30  21475.90    425.36 o
       348    1  -4   7   7   3329.39   3331.52    169.16 o
       349    1  -1   7   7  24501.30  24517.10    534.99 o
       350    1  -6   8   7   1889.90   1879.85    133.71 o
       351    1  -3   8   7    123.03    165.56     64.29 <
       352    1  -8   9   7   4192.96   4571.22    276.00 o
       353    1  -5   9   7  26406.70  25820.90    593.20 o
       354    1  -2   9   7  24880.50  25123.90    660.98 o
       355    1  -7  10   7   9115.47   9144.22    424.82 o
       356    1  -4  10   7  20124.00  21176.50    570.92 o
       357    1  -1  10   7  34753.40  33951.00    972.78 o
       358    1  -9  11   7   2058.92   2006.08    216.40 o
       359    1  -6  11   7    817.62    849.54    126.46 o
       360    1  -3  11   7    825.21    807.90    130.87 o
       361    1 -11  12   7   1697.04   1703.38    222.93 o
       362    1  -8  12   7   6019.16   5302.23    336.19 o
       363    1  -5  12   7  17565.90  17586.50    570.84 o
       364    1  -2  12   7  23231.70  22691.40    752.66 o
       365    1 -10  13   7    908.85    897.61    205.35 o
       366    1  -7  13   7   8222.71   7620.08    400.16 o
       367    1  -4  13   7  15194.20  15151.70    574.28 o
       368    1  -1  13   7  16685.40  15990.10    602.89 o
       369    1 -12  14   7    353.35    351.45    184.53 <
       370    1  -9  14   7    198.40    186.71    135.85 <
       371    1  -6  14   7    130.76    245.69    158.95 <
       372    1  -3  14   7    178.03    -36.99    164.02 <
       373    1 -14  15   7     56.55    179.19    144.19 <
       374    1 -11  15   7   1278.55   1252.39    215.79 o
       375    1  -8  15   7   6174.77   6585.16    477.99 o
       376    1  -5  15   7  12258.60  12207.10    615.07 o
       377    1  -2  15   7  12818.90  13648.30    708.07 o
       378    1 -13  16   7   1067.74    857.46    188.20 o
       379    1 -10  16   7   3793.05   4057.04    378.33 o
       380    1  -7  16   7   8594.93   8534.90    576.91 o
       381    1  -4  16   7  10748.10  11593.70    648.32 o
       382    1 -12  17   7     71.35    163.57    160.49 <
       383    1  -9  17   7     12.00    -32.14    199.00 <
       384    1  -6  17   7     82.22    -62.52    161.37 <
       385    1   0   1   8  26210.20  24908.10    661.24 o
       386    1  -2   2   8  43665.00  42590.80    864.49 o
       387    1  -1   3   8  21080.70  21676.80    471.60 o
       388    1  -3   4   8   1185.78   1302.96     83.59 o
       389    1   0   4   8   4108.12   4398.59    246.77 o
       390    1  -5   5   8  88043.60  89167.00   1621.25 o
       391    1  -2   5   8  50521.10  50362.20    658.08 o
       392    1  -4   6   8   5665.46   5902.38    209.86 o
       393    1  -1   6   8  25879.30  26885.20    488.78 o
       394    1  -6   7   8   2406.65   2791.78    164.26 o
       395    1  -3   7   8    298.97    397.48     85.44 o
       396    1   0   7   8   2791.02   2662.03    272.76 o
       397    1  -8   8   8  75533.80  73356.10   1534.99 o
       398    1  -5   8   8  80230.30  81022.50   1278.92 o
       399    1  -2   8   8  34878.10  35548.80    740.06 o
       400    1  -7   9   8    501.75    776.16    138.76 o
       401    1  -4   9   8   1529.07   1610.14    145.31 o
       402    1  -1   9   8  14492.50  15085.10    530.71 o
       403    1  -9  10   8   1186.47   1234.67    167.28 o
       404    1  -6  10   8    794.39    643.10    131.53 o
       405    1  -3  10   8    145.90    300.30    104.14 <
       406    1   0  10   8   3733.39   3869.54    429.78 o
       407    1 -11  11   8  64120.10  66544.80   2086.77 o
       408    1  -8  11   8  71895.60  71206.60   1508.56 o
       409    1  -5  11   8  47057.10  46723.60   1068.23 o
       410    1  -2  11   8  20197.10  21276.20    719.62 o
       411    1 -10  12   8    311.68    503.59    153.26 o
       412    1  -7  12   8   1054.79   1017.85    190.83 o
       413    1  -4  12   8   2157.21   2183.34    208.47 o
       414    1  -1  12   8   5836.04   6470.77    406.29 o
       415    1 -12  13   8    471.30    327.48    173.54 <
       416    1  -9  13   8    274.24    209.62    125.73 <
       417    1  -6  13   8   1811.12   1693.21    202.44 o
       418    1  -3  13   8   2366.88   2192.60    250.22 o
       419    1   0  13   8   5410.61   4774.20    491.14 o
       420    1 -14  14   8  30717.80  31155.80   1554.31 o
       421    1 -11  14   8  48616.90  48203.20   1263.78 o
       422    1  -8  14   8  31985.20  30758.20   1065.74 o
       423    1  -5  14   8  25076.90  23970.70    901.10 o
       424    1  -2  14   8   6505.83   6222.23    384.44 o
       425    1 -13  15   8    237.87    421.43    163.82 <
       426    1 -10  15   8    391.82     19.82    209.20 <
       427    1  -7  15   8    559.99    974.40    236.99 o
       428    1  -4  15   8    663.51    555.32    168.95 o
       429    1  -1  15   8   2731.43   2474.18    287.42 o
       430    1 -12  16   8    451.08    494.20    229.48 <
       431    1  -9  16   8    105.85   -135.61    183.17 <
       432    1  -6  16   8   3633.61   3427.85    376.72 o
       433    1  -3  16   8   3980.41   3903.54    381.07 o
       434    1 -11  17   8  19971.90  22446.70   1753.11 o
       435    1  -8  17   8  16407.60  17781.30    981.85 o
       436    2   1  -2   9  76478.10  70845.50    922.79 o
       436    1  -1   2   9  76478.10  70845.50    922.79 o
       437    2   2  -4   9  74348.80  75746.00   1010.69 o
       437    1  -2   4   9  74348.80  75746.00   1010.69 o
       438    2   4  -5   9  37448.50  37634.90    674.93 o
       438    1  -4   5   9  37448.50  37634.90    674.93 o
       439    2   1  -5   9  47792.20  49196.00    769.08 o
       439    1  -1   5   9  47792.20  49196.00    769.08 o
       440    2   3  -6   9     90.81    241.73     61.42 o
       440    1  -3   6   9     90.81    241.73     61.42 o
       441    2   5  -7   9  33266.60  33084.40    705.53 o
       441    1  -5   7   9  33266.60  33084.40    705.53 o
       442    2   2  -7   9  18867.90  19771.00    470.05 o
       442    1  -2   7   9  18867.90  19771.00    470.05 o
       443    2   7  -8   9  10526.70  10575.10    383.78 o
       443    1  -7   8   9  10526.70  10575.10    383.78 o
       444    2   4  -8   9  20711.50  21758.70    535.21 o
       444    1  -4   8   9  20711.50  21758.70    535.21 o
       445    2   1  -8   9  15674.20  15683.20    491.35 o
       445    1  -1   8   9  15674.20  15683.20    491.35 o
       446    2   6  -9   9    372.60    429.77    119.83 o
       446    1  -6   9   9    372.60    429.77    119.83 o
       447    2   3  -9   9    643.83    570.36    110.77 o
       447    1  -3   9   9    643.83    570.36    110.77 o
       448    2   8 -10   9   7816.11   7783.32    441.36 o
       448    1  -8  10   9   7816.11   7783.32    441.36 o
       449    2   5 -10   9  10543.60  11261.20    453.74 o
       449    1  -5  10   9  10543.60  11261.20    453.74 o
       450    2   2 -10   9   9367.46   9607.51    433.77 o
       450    1  -2  10   9   9367.46   9607.51    433.77 o
       451    2  10 -11   9    533.56    448.27    163.69 <
       451    1 -10  11   9    533.56    448.27    163.69 <
       452    2   7 -11   9   3521.49   3745.55    299.71 o
       452    1  -7  11   9   3521.49   3745.55    299.71 o
       453    2   4 -11   9    394.15    341.32    115.76 <
       453    1  -4  11   9    394.15    341.32    115.76 <
       454    2   1 -11   9   2162.78   2247.57    246.01 o
       454    1  -1  11   9   2162.78   2247.57    246.01 o
       455    2   9 -12   9   1030.77    835.11    205.09 o
       455    1  -9  12   9   1030.77    835.11    205.09 o
       456    2   6 -12   9   1784.12   1618.61    230.44 o
       456    1  -6  12   9   1784.12   1618.61    230.44 o
       457    2   3 -12   9    731.65    542.51    145.21 o
       457    1  -3  12   9    731.65    542.51    145.21 o
       458    2  11 -13   9   1424.22   1570.92    271.43 o
       458    1 -11  13   9   1424.22   1570.92    271.43 o
       459    2   8 -13   9    634.15    559.33    168.84 o
       459    1  -8  13   9    634.15    559.33    168.84 o
       460    2   5 -13   9   3907.78   3932.98    309.47 o
       460    1  -5  13   9   3907.78   3932.98    309.47 o
       461    2   2 -13   9     66.18    158.06    148.14 <
       461    1  -2  13   9     66.18    158.06    148.14 <
       462    2  13 -14   9    385.70    560.67    191.29 <
       462    1 -13  14   9    385.70    560.67    191.29 <
       463    2  10 -14   9    174.70    351.11    212.87 <
       463    1 -10  14   9    174.70    351.11    212.87 <
       464    2   7 -14   9    117.88    176.78    158.95 <
       464    1  -7  14   9    117.88    176.78    158.95 <
       465    2   4 -14   9     12.07    160.50    131.88 <
       465    1  -4  14   9     12.07    160.50    131.88 <
       466    2   1 -14   9     22.50    -39.42    132.57 <
       466    1  -1  14   9     22.50    -39.42    132.57 <
       467    2  12 -15   9    664.30    887.59    232.97 o
       467    1 -12  15   9    664.30    887.59    232.97 o
       468    2   9 -15   9   2881.77   2435.94    346.01 o
       468    1  -9  15   9   2881.77   2435.94    346.01 o
       469    2   6 -15   9   2415.58   1984.08    313.94 o
       469    1  -6  15   9   2415.58   1984.08    313.94 o
       470    2   3 -15   9   1242.85   1530.26    226.88 o
       470    1  -3  15   9   1242.85   1530.26    226.88 o
       471    2  11 -16   9    136.26    151.72    190.04 <
       471    1 -11  16   9    136.26    151.72    190.04 <
       472    2   8 -16   9    496.95     -2.20    235.22 <
       472    1  -8  16   9    496.95     -2.20    235.22 <
       473    2   5 -16   9    333.78    558.76    246.14 <
       473    1  -5  16   9    333.78    558.76    246.14 <
       474    1  -1   1  10  40418.50  37796.20    801.00 o
       475    1   0   2  10   3054.92   3117.44    261.76 o
       476    1  -2   3  10   8046.54   8285.82    281.77 o
       477    1  -4   4  10  37607.20  38717.30    941.23 o
       478    1  -1   4  10  22549.90  23534.60    495.32 o
       479    1  -3   5  10    145.62    193.97     80.14 <
       480    1   0   5  10    458.72    300.64    111.89 <
       481    1  -5   6  10  13271.30  13675.80    409.54 o
       482    1  -2   6  10  24043.10  24365.50    570.94 o
       483    1  -7   7  10  42908.80  43345.60   1204.70 o
       484    1  -4   7  10  31893.60  32293.40    625.49 o
       485    1  -1   7  10  47200.40  48570.00    873.68 o
       486    1  -6   8  10    257.92    459.53     99.53 o
       487    1  -3   8  10   3695.18   3762.35    237.59 o
       488    1   0   8  10   8638.04   8340.58    518.19 o
       489    1  -8   9  10   3724.07   3761.37    286.60 o
       490    1  -5   9  10  11168.80  11501.60    478.60 o
       491    1  -2   9  10  24026.80  24828.40    703.54 o
       492    1 -10  10  10  15369.60  16027.80   1475.09 o
       493    1  -7  10  10  19584.10  19511.10    710.27 o
       494    1  -4  10  10  29165.90  29732.40    720.16 o
       495    1  -1  10  10  21107.60  22146.90    776.34 o
       496    1  -9  11  10    526.98    747.51    187.65 o
       497    1  -6  11  10    855.50    947.59    163.92 o
       498    1  -3  11  10   5979.79   6359.76    395.06 o
       499    1   0  11  10   7022.53   7100.45    620.91 o
       500    1 -11  12  10   6458.69   6651.13    547.24 o
       501    1  -8  12  10  12196.10  12124.00    619.84 o
       502    1  -5  12  10  23720.00  23086.40    895.55 o
       503    1  -2  12  10  23129.50  24048.00    895.09 o
       504    1 -13  13  10   5536.84   5229.84    893.26 o
       505    1 -10  13  10   9846.39   8996.83    588.01 o
       506    1  -7  13  10  19250.90  18701.40    758.97 o
       507    1  -4  13  10  20253.50  20982.30    876.29 o
       508    1  -1  13  10  21826.90  21912.00    843.46 o
       509    1 -12  14  10   1742.75   2087.46    307.63 o
       510    1  -9  14  10    214.68    154.56    174.38 <
       511    1  -6  14  10   2584.16   2811.12    315.61 o
       512    1  -3  14  10   4077.05   4019.94    339.08 o
       513    1   0  14  10   4770.77   4166.66    516.77 o
       514    1 -11  15  10   6081.08   6836.89    529.85 o
       515    1  -8  15  10   9312.11   7751.06    610.68 o
       516    1  -5  15  10   9802.07   9282.65    728.18 o
       517    1  -2  15  10  12043.70  10578.10    641.21 o
       518    1 -10  16  10   4921.34   5135.95    462.20 o
       519    1  -7  16  10   7002.12   6689.92    629.04 o
       520    1  -1   3  11   7916.01   7780.20    292.36 o
       521    1  -3   4  11   2571.51   2606.52    153.03 o
       522    1  -2   5  11     52.55     34.34     86.30 <
       523    1  -4   6  11  11091.60  11147.10    370.86 o
       524    1  -1   6  11   7652.61   8016.79    337.00 o
       525    1  -6   7  11  19548.10  19869.20    563.99 o
       526    1  -3   7  11   7419.96   7600.35    336.86 o
       527    1  -5   8  11   1785.55   1860.72    174.45 o
       528    1  -2   8  11   1240.53   1278.18    166.19 o
       529    1  -7   9  11  20358.70  19654.30    619.15 o
       530    1  -4   9  11   7973.16   8306.40    386.38 o
       531    1  -1   9  11   4849.02   4906.62    373.40 o
       532    1  -9  10  11  16327.80  16418.30    808.24 o
       533    1  -6  10  11  10592.20  11122.60    544.62 o
       534    1  -3  10  11   2682.37   3226.09    275.02 o
       535    1  -8  11  11    522.66    619.98    164.08 o
       536    1  -5  11  11     49.88    230.04    146.61 <
       537    1  -2  11  11     13.96    373.12    179.41 <
       538    1 -10  12  11  12829.20  13884.00    899.42 o
       539    1  -7  12  11  14583.40  14793.30    690.97 o
       540    1  -4  12  11   3635.54   3607.13    337.36 o
       541    1  -1  12  11    732.42    690.83    163.68 o
       542    1 -12  13  11  16406.70  16692.90    987.46 o
       543    1  -9  13  11  12793.40  13093.90    645.04 o
       544    1  -6  13  11   8552.45   7844.30    527.53 o
       545    1  -3  13  11   1644.20   1308.64    223.36 o
       546    1 -11  14  11    286.95    352.75    185.40 <
       547    1  -8  14  11     11.75    122.39    156.73 <
       548    1  -5  14  11     20.70     73.74    173.90 <
       549    1  -2  14  11    109.95    -38.97    173.04 <
       550    1 -10  15  11   6922.89   7057.51    529.87 o
       551    1  -7  15  11   3299.26   3136.91    399.79 o
       552    1  -4  15  11    391.59     10.79    201.50 <
       553    2   0   0  12 145506.00 143557.00   4445.49 o
       553    1   0   0  12 145506.00 143557.00   4445.49 o
       554    2   1  -2  12    699.28    536.68     81.51 o
       554    1  -1   2  12    699.28    536.68     81.51 o
       555    2   3  -3  12 127839.00 123769.00   2052.33 o
       555    1  -3   3  12 127839.00 123769.00   2052.33 o
       556    2   0  -3  12 111734.00 110668.00   1882.81 o
       556    1   0   3  12 111734.00 110668.00   1882.81 o
       557    2   2  -4  12    296.49    273.71     71.57 o
       557    1  -2   4  12    296.49    273.71     71.57 o
       558    2   4  -5  12    357.41    548.51    101.95 o
       558    1  -4   5  12    357.41    548.51    101.95 o
       559    2   1  -5  12    290.45    251.26    120.02 <
       559    1  -1   5  12    290.45    251.26    120.02 <
       560    2   6  -6  12  63033.60  61975.20   1444.56 o
       560    1  -6   6  12  63033.60  61975.20   1444.56 o
       561    2   3  -6  12  79334.80  80290.10   1203.02 o
       561    1  -3   6  12  79334.80  80290.10   1203.02 o
       562    2   0  -6  12  65040.60  68892.60   1900.00 o
       562    1   0   6  12  65040.60  68892.60   1900.00 o
       563    2   5  -7  12    376.39    320.36     93.92 o
       563    1  -5   7  12    376.39    320.36     93.92 o
       564    2   2  -7  12   1523.06   1211.60    148.64 o
       564    1  -2   7  12   1523.06   1211.60    148.64 o
       565    2   7  -8  12    915.32    924.37    133.25 o
       565    1  -7   8  12    915.32    924.37    133.25 o
       566    2   4  -8  12    341.99    481.59    118.69 o
       566    1  -4   8  12    341.99    481.59    118.69 o
       567    2   1  -8  12    536.91    504.78    170.98 <
       567    1  -1   8  12    536.91    504.78    170.98 <
       568    2   9  -9  12  31448.80  32232.90   1400.95 o
       568    1  -9   9  12  31448.80  32232.90   1400.95 o
       569    2   6  -9  12  28891.10  27945.70    824.09 o
       569    1  -6   9  12  28891.10  27945.70    824.09 o
       570    2   3  -9  12  42629.20  43679.50   1116.64 o
       570    1  -3   9  12  42629.20  43679.50   1116.64 o
       571    2   0  -9  12  17359.60  19390.90   1604.84 o
       571    1   0   9  12  17359.60  19390.90   1604.84 o
       572    2   8 -10  12   3702.22   3974.88    364.12 o
       572    1  -8  10  12   3702.22   3974.88    364.12 o
       573    2   5 -10  12   4177.86   3639.93    307.47 o
       573    1  -5  10  12   4177.86   3639.93    307.47 o
       574    2   2 -10  12   3141.05   3098.23    365.21 o
       574    1  -2  10  12   3141.05   3098.23    365.21 o
       575    2  10 -11  12   3278.14   3289.92    514.45 o
       575    1 -10  11  12   3278.14   3289.92    514.45 o
       576    2   7 -11  12    247.10    101.64    134.49 <
       576    1  -7  11  12    247.10    101.64    134.49 <
       577    2   4 -11  12   1546.15   1738.76    233.17 o
       577    1  -4  11  12   1546.15   1738.76    233.17 o
       578    2   1 -11  12   1319.76   1215.14    274.08 o
       578    1  -1  11  12   1319.76   1215.14    274.08 o
       579    2  12 -12  12   4790.45   4807.55    883.60 o
       579    1 -12  12  12   4790.45   4807.55    883.60 o
       580    2   9 -12  12   9262.02   8595.20    562.60 o
       580    1  -9  12  12   9262.02   8595.20    562.60 o
       581    2   6 -12  12  13037.60  12828.30    681.44 o
       581    1  -6  12  12  13037.60  12828.30    681.44 o
       582    2   3 -12  12  12526.80  12340.70    696.47 o
       582    1  -3  12  12  12526.80  12340.70    696.47 o
       583    2   0 -12  12   7610.00   8398.80   1003.12 o
       583    1   0  12  12   7610.00   8398.80   1003.12 o
       584    2  11 -13  12   3914.60   4147.56    468.99 o
       584    1 -11  13  12   3914.60   4147.56    468.99 o
       585    2   8 -13  12   8559.12   7873.78    515.47 o
       585    1  -8  13  12   8559.12   7873.78    515.47 o
       586    2   5 -13  12   6272.67   6293.18    488.04 o
       586    1  -5  13  12   6272.67   6293.18    488.04 o
       587    2   2 -13  12   6697.64   6074.00    547.64 o
       587    1  -2  13  12   6697.64   6074.00    547.64 o
       588    2  10 -14  12   1125.21    630.71    233.07 <
       588    1 -10  14  12   1125.21    630.71    233.07 <
       589    2   7 -14  12    506.88    664.91    193.37 o
       589    1  -7  14  12    506.88    664.91    193.37 o
       590    2   4 -14  12    752.09    693.76    189.53 o
       590    1  -4  14  12    752.09    693.76    189.53 o
       591    2   9 -15  12   5787.69   5080.06    471.39 o
       591    1  -9  15  12   5787.69   5080.06    471.39 o
       592    2   6 -15  12   1580.79   1726.24    320.45 o
       592    1  -6  15  12   1580.79   1726.24    320.45 o
       593    1  -2   3  13   1080.19    967.51    112.84 o
       594    1  -1   4  13   7043.22   7089.42    311.63 o
       595    1  -3   5  13   3657.92   3425.24    247.72 o
       596    1  -5   6  13   4418.84   4636.29    268.01 o
       597    1  -2   6  13  12238.70  13084.60    486.18 o
       598    1  -4   7  13   2701.16   2687.25    197.34 o
       599    1  -1   7  13   9570.17  10190.90    515.87 o
       600    1  -6   8  13   2039.42   2012.57    172.49 o
       601    1  -3   8  13     71.28    150.36    112.05 <
       602    1  -8   9  13   2228.35   2337.90    266.51 o
       603    1  -5   9  13  11665.80  12119.60    562.07 o
       604    1  -2   9  13  13184.20  13842.10    623.78 o
       605    1  -7  10  13   3204.17   2911.26    318.44 o
       606    1  -4  10  13  10972.10  11108.80    548.11 o
       607    1  -1  10  13  16008.20  15189.40   1002.16 o
       608    1  -9  11  13   1077.57   1440.10    272.37 o
       609    1  -6  11  13    200.42     40.95    157.42 <
       610    1  -3  11  13    698.15    587.93    188.12 o
       611    1 -11  12  13    444.21    563.56    235.20 <
       612    1  -8  12  13   5160.14   4951.38    419.11 o
       613    1  -5  12  13   7077.92   7700.05    575.55 o
       614    1  -2  12  13  14401.70  14742.80    867.51 o
       615    1 -10  13  13    866.72    586.06    243.24 <
       616    1  -7  13  13   3460.95   3549.12    408.46 o
       617    1  -4  13  13   8783.83   8736.10    703.21 o
       618    1  -1  13  13   7297.52   6231.55    563.14 o
       619    1  -9  14  13    144.66     26.86    175.47 <
       620    1  -6  14  13      2.31     -3.08    171.48 <
       621    1  -3  14  13    280.64    437.30    188.92 <
       622    1   0   1  14   6141.71   6326.36    410.80 o
       623    1  -2   2  14   2515.24   2601.80    285.39 o
       624    1  -1   3  14  10147.20  10751.00    371.31 o
       625    1  -3   4  14  22797.90  22115.40    648.61 o
       626    1   0   4  14  20489.30  22134.40   1013.61 o
       627    1  -5   5  14   1590.43   1958.12    249.81 o
       628    1  -2   5  14   1408.44   1535.41    164.23 o
       629    1  -4   6  14  13624.10  14019.90    485.59 o
       630    1  -1   6  14   2332.22   2436.39    222.85 o
       631    1  -6   7  14  13727.30  13688.20    463.25 o
       632    1  -3   7  14  22300.50  22211.00    669.44 o
       633    1   0   7  14  11657.10  12079.70    956.67 o
       634    1  -8   8  14   2874.16   2944.30    353.22 o
       635    1  -5   8  14    925.55   1053.63    170.98 o
       636    1  -2   8  14    480.11    395.32    148.22 <
       637    1  -7   9  14  19158.40  18555.90    701.22 o
       638    1  -4   9  14  14501.10  15353.10    724.62 o
       639    1  -1   9  14   5232.65   4434.30    533.07 o
       640    1  -9  10  14  21575.40  21115.20    977.39 o
       641    1  -6  10  14  16958.10  16637.10    689.25 o
       642    1  -3  10  14  15449.50  16021.30    693.39 o
       643    1   0  10  14   9736.68  10102.80   1159.98 o
       644    1 -11  11  14   4734.56   5482.47    937.89 o
       645    1  -8  11  14   3021.89   2686.30    304.93 o
       646    1  -5  11  14    973.22   1181.05    220.79 o
       647    1  -2  11  14   1125.45   1187.41    269.52 o
       648    1 -10  12  14  12803.60  11506.90    850.17 o
       649    1  -7  12  14   9915.00   8974.24    590.13 o
       650    1  -4  12  14   7109.06   6956.76    556.32 o
       651    1  -1  12  14   3021.20   2951.66    386.65 o
       652    1  -9  13  14  11235.70   9492.48    631.08 o
       653    1  -6  13  14   6689.65   6276.61    528.41 o
       654    1  -3  13  14   4954.73   4247.97    503.37 o
       655    1  -8  14  14    919.24    692.74    193.46 o
       656    2   1  -2  15  31774.80  32208.40    703.97 o
       656    1  -1   2  15  31774.80  32208.40    703.97 o
       657    2   2  -4  15  19679.50  19895.90    595.49 o
       657    1  -2   4  15  19679.50  19895.90    595.49 o
       658    2   4  -5  15  17296.90  17032.30    548.85 o
       658    1  -4   5  15  17296.90  17032.30    548.85 o
       659    2   1  -5  15  21512.60  24051.80    825.47 o
       659    1  -1   5  15  21512.60  24051.80    825.47 o
       660    2   3  -6  15     77.58     85.64    121.96 <
       660    1  -3   6  15     77.58     85.64    121.96 <
       661    2   5  -7  15  15707.60  15081.30    490.23 o
       661    1  -5   7  15  15707.60  15081.30    490.23 o
       662    2   2  -7  15   9704.82  10163.90    543.95 o
       662    1  -2   7  15   9704.82  10163.90    543.95 o
       663    2   7  -8  15   4696.43   4115.19    274.86 o
       663    1  -7   8  15   4696.43   4115.19    274.86 o
       664    2   4  -8  15   5425.79   5403.86    351.23 o
       664    1  -4   8  15   5425.79   5403.86    351.23 o
       665    2   1  -8  15   6973.84   7342.06    475.26 o
       665    1  -1   8  15   6973.84   7342.06    475.26 o
       666    2   6  -9  15    119.92    441.21    162.26 <
       666    1  -6   9  15    119.92    441.21    162.26 <
       667    2   3  -9  15    181.50    -26.20    166.22 <
       667    1  -3   9  15    181.50    -26.20    166.22 <
       668    2   8 -10  15   2014.43   1866.30    257.60 o
       668    1  -8  10  15   2014.43   1866.30    257.60 o
       669    2   5 -10  15   4845.29   4842.96    389.31 o
       669    1  -5  10  15   4845.29   4842.96    389.31 o
       670    2   2 -10  15   2715.05   2538.60    358.21 o
       670    1  -2  10  15   2715.05   2538.60    358.21 o
       671    2  10 -11  15    298.14     66.57    211.17 <
       671    1 -10  11  15    298.14     66.57    211.17 <
       672    2   7 -11  15   2347.54   2066.62    260.75 o
       672    1  -7  11  15   2347.54   2066.62    260.75 o
       673    2   4 -11  15    461.90    385.49    166.15 <
       673    1  -4  11  15    461.90    385.49    166.15 <
       674    2   1 -11  15   1316.08   1169.01    262.91 o
       674    1  -1  11  15   1316.08   1169.01    262.91 o
       675    2   9 -12  15    582.41    538.03    157.47 o
       675    1  -9  12  15    582.41    538.03    157.47 o
       676    2   6 -12  15    904.42    981.80    227.38 o
       676    1  -6  12  15    904.42    981.80    227.38 o
       677    2   3 -12  15    478.02    475.98    252.20 <
       677    1  -3  12  15    478.02    475.98    252.20 <
       678    2   8 -13  15    413.43     24.93    173.41 <
       678    1  -8  13  15    413.43     24.93    173.41 <
       679    2   5 -13  15   2159.84   2407.65    341.78 o
       679    1  -5  13  15   2159.84   2407.65    341.78 o
       680    1  -1   1  16   2922.62   2459.90    249.92 o
       681    1   0   2  16  15757.30  16461.00    683.54 o
       682    1  -2   3  16   7790.52   8177.08    362.94 o
       683    1  -4   4  16    486.18   1203.36    295.11 o
       684    1  -1   4  16   2982.40   3138.25    262.07 o
       685    1  -3   5  16  18832.20  18845.70    686.41 o
       686    1   0   5  16  24892.70  28052.00   1213.91 o
       687    1  -5   6  16   6400.42   6324.66    345.38 o
       688    1  -2   6  16   2081.19   2588.58    304.19 o
       689    1  -7   7  16    184.37     57.68    143.99 <
       690    1  -4   7  16    722.70    526.05    136.36 o
       691    1  -1   7  16    154.21    361.06    207.61 <
       692    1  -6   8  16  17437.50  16744.10    617.28 o
       693    1  -3   8  16  24782.50  24690.70    941.52 o
       694    1   0   8  16  36169.80  33045.70   1684.90 o
       695    1  -8   9  16   5117.34   4902.64    405.60 o
       696    1  -5   9  16   3465.06   2943.96    311.25 o
       697    1  -2   9  16    493.26    411.40    163.64 <
       698    1 -10  10  16    254.49    202.35    266.86 <
       699    1  -7  10  16   1117.69    947.85    182.25 o
       700    1  -4  10  16    154.24    427.77    167.98 <
       701    1  -1  10  16    793.95   1018.48    246.52 o
       702    1  -9  11  16   8757.66   7473.80    594.40 o
       703    1  -6  11  16  17944.00  16810.40    754.58 o
       704    1  -3  11  16  23856.70  22426.10   1206.49 o
       705    1  -8  12  16   1731.28   1182.01    234.20 o
       706    1  -5  12  16    231.66    632.14    235.81 <
       707    1  -1   3  17   2909.69   2885.23    262.27 o
       708    1  -3   4  17    669.71    661.93    144.72 o
       709    1  -2   5  17     29.79    112.49    116.67 <
       710    1  -4   6  17   4985.31   5144.98    330.30 o
       711    1  -1   6  17   1915.12   2019.38    295.54 o
       712    1  -6   7  17   6182.75   6444.33    388.08 o
       713    1  -3   7  17   3703.63   4112.59    365.23 o
       714    1  -5   8  17    478.48    329.69    159.89 <
       715    1  -2   8  17    829.51    909.90    238.38 o
       716    1  -7   9  17   8717.76   8204.55    539.48 o
       717    1  -4   9  17   2736.43   2461.10    375.49 o
       718    1  -1   9  17   1814.77   1880.33    367.42 o
       719    1  -9  10  17   6095.30   5182.50    730.14 o
       720    1  -6  10  17   4679.97   4718.48    426.24 o
       721    1  -3  10  17    665.50    882.22    285.92 o
       722    1  -8  11  17    130.70     65.17    287.52 <
       723    1  -5  11  17     11.53    182.05    190.63 <
       724    2   0   0  18   4338.67   4696.62    664.12 o
       724    1   0   0  18   4338.67   4696.62    664.12 o
       725    2   1  -2  18  22522.80  22873.10    641.33 o
       725    1  -1   2  18  22522.80  22873.10    641.33 o
       726    2   3  -3  18   7397.89   7139.05    527.78 o
       726    1  -3   3  18   7397.89   7139.05    527.78 o
       727    2   0  -3  18   5737.36   5941.84    535.33 o
       727    1   0   3  18   5737.36   5941.84    535.33 o
       728    2   2  -4  18  14777.50  14255.30    550.39 o
       728    1  -2   4  18  14777.50  14255.30    550.39 o
       729    2   4  -5  18  15660.90  15584.30    562.00 o
       729    1  -4   5  18  15660.90  15584.30    562.00 o
       730    2   1  -5  18  17102.60  17226.80    717.89 o
       730    1  -1   5  18  17102.60  17226.80    717.89 o
       731    2   6  -6  18    604.90    832.44    205.52 o
       731    1  -6   6  18    604.90    832.44    205.52 o
       732    2   3  -6  18   2648.25   2620.35    266.18 o
       732    1  -3   6  18   2648.25   2620.35    266.18 o
       733    2   0  -6  18    683.76     69.60    282.60 <
       733    1   0   6  18    683.76     69.60    282.60 <
       734    2   5  -7  18  12532.60  13363.90    630.35 o
       734    1  -5   7  18  12532.60  13363.90    630.35 o
       735    2   2  -7  18  10656.60  11031.90    590.55 o
       735    1  -2   7  18  10656.60  11031.90    590.55 o
       736    2   7  -8  18   9615.91   8927.50    568.78 o
       736    1  -7   8  18   9615.91   8927.50    568.78 o
       737    2   4  -8  18  10100.30   9804.35    727.01 o
       737    1  -4   8  18  10100.30   9804.35    727.01 o
       738    2   1  -8  18  10612.00  10552.30    710.01 o
       738    1  -1   8  18  10612.00  10552.30    710.01 o
       739    2   6  -9  18    241.48    423.76    294.70 <
       739    1  -6   9  18    241.48    423.76    294.70 <
       740    2   3  -9  18    544.79    663.63    245.94 <
       740    1  -3   9  18    544.79    663.63    245.94 <
       741    2   5 -10  18   4173.00   3918.82    507.60 o
       741    1  -5  10  18   4173.00   3918.82    507.60 o
       742    1  -2   3  19    883.96    994.77    152.69 o
       743    1  -1   4  19   1343.05   1690.48    245.12 o
       744    1  -3   5  19    643.96    684.17    143.84 o
       745    1  -5   6  19   1323.64   1372.61    183.62 o
       746    1  -2   6  19   4855.96   4814.16    369.23 o
       747    1  -4   7  19   1610.48   1867.37    238.35 o
       748    1  -1   7  19   3217.80   3024.93    319.81 o
       749    1  -6   8  19   1190.34    731.95    207.40 o
       750    1  -3   8  19     19.07   -154.09    205.60 <
       751    1   0   1  20   4619.49   4895.87    496.53 o
       752    1  -2   2  20   7563.21   7370.14    643.11 o
       753    1  -1   3  20   2807.13   2873.92    300.90 o
       754    1  -3   4  20    980.04    896.39    149.18 o
       755    1   0   4  20    633.55    569.40    236.13 <
       756    1  -5   5  20  16331.10  15139.30    800.68 o
       757    1  -2   5  20   7470.00   7141.36    431.46 o
       758    1  -4   6  20   1428.46   1448.39    206.79 o
       759    1  -1   6  20   5670.24   5643.26    418.49 o
       760    2   1  -2  21  10378.80  10369.60    551.08 o
       760    1  -1   2  21  10378.80  10369.60    551.08 o
       761    2   2  -4  21   4551.43   4058.15    551.58 o
       761    1  -2   4  21   4551.43   4058.15    551.58 o
