Repository: DanPorter/Dans_Diffraction

# Dans_Diffaction
Reads crystallographic cif files and simulates diffraction

**Version 1.x**

By Dan Porter, Diamond Light Source
2018

TL;DR:
```python
import Dans_Diffraction as dif
xtl = dif.Crystal('some_file.cif')
xtl.info() # print Crystal structure parameters

# Print reflection list:
print(xtl.Scatter.print_all_reflections(energy_kev=5))

# Plot Powder pattern:
xtl.Plot.simulate_powder(energy_kev=8)
plt.show()

# Start graphical user interface:
xtl.start_gui()
```

For comments, queries or bugs - email dan.porter@diamond.ac.uk

# Operation
Dans_Diffraction is best run within an interactive python environment:
```text
$ ipython -i Dans_Diffraction
```

Dans_Diffraction can also be run in scripts as an import, example scripts are provided in the [Examples](Examples) folder.

### Read CIF file
```python
import Dans_Diffraction as dif
xtl = dif.Crystal('some_file.cif')
xtl.info() # print Crystal structure parameters
```

# Plot Experimental Intensities
xtl.Plot.simulate_powder() # Powder pattern
xtl.Plot.simulate_hk0() # Reciprocal space plane
```
Magnetic scattering is also available for neutrons and x-rays (both resonant and non-resonant), using the appropriate magnetic form-factors.
```python
Imag = xtl.Scatter.magnetic_neutron(HKL=[0,0,3])
Ires = xtl.Scatter.xray_resonant_magnetic(HKL=[0,0,3], energy_kev=2.838, azim_zero=[1, 0, 0], psi=0, polarisation='s-p', F0=0, F1=1, F2=0)
```

# Dans_Diffraction

## Example Files
A selection of example scripts for performing different actions using the functions of Dans_Diffraction.

### Example Files
| Filename                                  | Description                                                                                                                                                                                                                                                                                                                                                                                                         |
|-------------------------------------------|---------------------------------------------------------------------------------------------------------------------------------------------------------------------------------------------------------------------------------------------------------------------------------------------------------------------------------------------------------------------------------------------------------------------|
| example_build_crystal.py                  | Build your very own crystal structure, using lattice parameters and atomic coordinates                                                                                                                                                                                                                                                                                                                              |
| example_calculate_intensities.py          | Calculate list of reflections using different methods Makes use of the new scattering functionality in Dans_Diffraction 2.0.0+  Requires Dans_Diffraction version >2.0.0                                                                                                                                                                                                                                            |
| example_coherent_diffraction.py           | Simulate coherent diffraction by creating a large crystallite of many unit cells. Use one of two methods to define a random crystallite shape:   1. random distribution of cells around a central point - cells are not always neighboring but creates a nice ellipsoid   2. random walk of cells - each cell has a direct neighbor but the shapes can be very odd  Requires Dans_Diffraction version >2.0.0        |
| example_crysalispro_cuts.py               | Example Read recirpocal space cuts from CrysAlisPro                                                                                                                                                                                                                                                                                                                                                                 |
| example_crystal_orientation.py            | Set and change the orientation of the crystal Makes use of the new orientation functionality in Dans_Diffraction 2.1.0+  Requires Dans_Diffraction version >2.1.0                                                                                                                                                                                                                                                   |
| example_cxro.py                           | Simulate the functionality of the CXRO website: https://henke.lbl.gov/optical_constants/ Use formulas from: B.L. Henke, E.M.

File: Examples/Na0.8CoO2_P63mmc.cif
#======================================================================

# CRYSTAL DATA

#----------------------------------------------------------------------

data_VESTA_phase_1


_pd_phase_name                         ''
_cell_length_a                         2.85000
_cell_length_b                         2.85000
_cell_length_c                         10.80000
_cell_angle_alpha                      90
_cell_angle_beta                       90
_cell_angle_gamma                      120
_symmetry_space_group_name_H-M         'P 63/m m c'
_symmetry_Int_Tables_number            194

loop_
_symmetry_equiv_pos_as_xyz
   'x, y, z'
   '-x, -y, -z'
   '-y, x-y, z'
   'y, -x+y, -z'
   '-x+y, -x, z'
   'x-y, x, -z'
   '-x, -y, z+1/2'
   'x, y, -z+1/2'
   'y, -x+y, z+1/2'
   '-y, x-y, -z+1/2'
   'x-y, x, z+1/2'
   '-x+y, -x, -z+1/2'
   'y, x, -z'
   '-y, -x, z'
   'x-y, -y, -z'
   '-x+y, y, z'
   '-x, -x+y, -z'
   'x, x-y, z'
   '-y, -x, -z+1/2'
   'y, x, z+1/2'
   '-x+y, y, -z+1/2'
   'x-y, -y, z+1/2'
   'x, x-y, -z+1/2'
   '-x, -x+y, z+1/2'

loop_
   _atom_site_label
   _atom_site_occupancy
   _atom_site_fract_x
   _atom_site_fract_y
   _atom_site_fract_z
   _atom_site_adp_type
   _atom_site_U_iso_or_equiv
   _atom_site_type_symbol
   Co1        1.0     0.000000      0.000000      0.000000     Uiso  0.004500 Co
   O1         1.0     0.333333     -0.333333      0.0908(5)    Uiso  0.004956 O
   Na1        0.2000  0.000000      0.000000      0.250000     Uiso  0.040333 Na
   Na2        0.6000  0.666667      0.333333      0.250000     Uiso  0.011889 Na

loop_
   _atom_site_aniso_label
   _atom_site_aniso_U_11
   _atom_site_aniso_U_22
   _atom_site_aniso_U_33
   _atom_site_aniso_U_12
   _atom_site_aniso_U_13
   _atom_site_aniso_U_23
   Co1	 0.00600  0.00600  0.00150  0.00300  0.00000  0.00000
   O1	 0.00500  0.00500  0.00500  0.00260  0.00000  0.00000
   Na1	 0.05600  0.05600  0.00900  0.02800  0.00000  0.00000
   Na2	 0.01900  0.01900 -0.00300  0.00900  0.00000  0.00000
