Repository: DanPorter/Dans_Diffraction

# Dans_Diffaction
Reads crystallographic cif files and simulates diffraction

**Version 1.x**

By Dan Porter, Diamond Light Source
2018

TL;DR:
```python
import Dans_Diffraction as dif
xtl = dif.Crystal('some_file.cif')
xtl.info() # print Crystal structure parameters

# Print reflection list:
print(xtl.Scatter.print_all_reflections(energy_kev=5))

# Plot Powder pattern:
xtl.Plot.simulate_powder(energy_kev=8)
plt.show()

# Start graphical user interface:
xtl.start_gui()
```

For comments, queries or bugs - email dan.porter@diamond.ac.uk

# Operation
Dans_Diffraction is best run within an interactive python environment:
```text
$ ipython -i Dans_Diffraction
```

Dans_Diffraction can also be run in scripts as an import, example scripts are provided in the [Examples](Examples) folder.

### Read CIF file
```python
import Dans_Diffraction as dif
xtl = dif.Crystal('some_file.cif')
xtl.info() # print Crystal structure parameters
```

### Alter atomic positions
```python
xtl.Cell.latt([2.85,2.85,10.8,90,90,120]) #  set lattice parameters
xtl.Atoms.info() # Print Symmetric positions
xtl.Structure.info() # Print All positions in P1 symmetry (same structure and functions as xtl.Atoms)

# Symmetric positions
xtl.Atoms.changeatom(idx=0, u=0, v=0, w=0, type='Co', label='Co1')
xtl.Atoms.addatom(idx=0, u=0, v=0, w=0, type='Co', label='Co1')

# After adding or changing an atom in the Atoms class, re-generate the full structure using symmetry arguments:
xtl.generate_lattice()

# Full atomic structure in P1 symmetry
xtl.Structure.changeatom(idx=0, u=0, v=0, w=0, type='Co', label='Co1')
xtl.Structure.addatom(idx=0, u=0, v=0, w=0, type='Co', label='Co1')

# Plot crystal Structure
xtl.Plot.plot_crystal() # 3D plot
xtl.Plot.plot_layers() # 2D plot for layered materials
```

### Alter crystal symmetry
```python
xtl.Symmetry.info() # print symmetry arguments
xtl.Symmetry.addsym('x,y,z+1/2') # adds single symmetry operation
xtl.Symmetry.changesym(0, 'x,y,z+1/4')

# After adding or changing symmetry operations, regengerate the symmetry matrices
xtl.Symmetry.generate_matrices()
```

### Calculate Structure Factors
X-ray or neutron structure factors/ intensities are calculated based on the full unit cell structure, including atomic 
form-factors (x-rays) or coherent scattering lengths (neutrons).
```python

# Allowed radiation types:

#    'xray','neutron','xray magnetic','neutron magnetic','xray resonant'
xtl.intensity([h,k,l]) # Returns intensity
xtl.print_all_refelctions() # Returns formated string of all allowed reflections

# Plot Experimental Intensities
xtl.Plot.simulate_powder() # Powder pattern
xtl.Plot.simulate_hk0() # Reciprocal space plane
```
Magnetic scattering is also available for neutrons and x-rays (both resonant and non-resonant), using the appropriate magnetic form-factors.
```python
Imag = xtl.Scatter.magnetic_neutron(HKL=[0,0,3])
Ires = xtl.Scatter.xray_resonant_magnetic(HKL=[0,0,3], energy_kev=2.838, azim_zero=[1, 0, 0], psi=0, polarisation='s-p', F0=0, F1=1, F2=0)
```

### Properties
The Crystal class contains a lot of atomic properties that can be exposed in the Properties class:
```python
xtl.Properties.info()
```

All the properties are stored in the folder Dans_Diffraction/data.

### Superstructures
Superstructures can be built using the Superstructure class, requring only a matrix to define the new phase:
```python
su = xtl.generate_superstructrue([[2,0,0],[0,2,0],[0,0,1]])
```

Superstucture classes behave like Crystal classes, but have an additional 'Parent' property that references the original 
crystal structure and additional behaviours partiular to superstructures.

```python
su.parent.info() # Parent structure
su.P # superstructure matrix 
```

### Graphical Front End
Start a new GUI, then select a cif file:
```python
dif.Startgui()
```
Using an already generated crystal:
```python
xtl.start_gui()
```

### FDMNES functionality
FDMNES is a powerful tool for simulating resonant x-ray diffraction, created by [Y. Joly and O. Bunau.](http://neel.cnrs.fr/spip.php?rubrique1007&lang=en)

The Dans_Diffraction FDMNES class allows for the automatic creation of input files and simple analysis of results.
The following command should be used to activate these features (only needs to be issued once). 
```python
dif.activate_fdmnes()
```
Once activated, the FDMNES classes become available.
```python
fdm = dif.Fdmnes(xtl) # Create input files and run FDMNES
fdma = dif.FdmnesAnalysis(output_path, output_name) # Load output files and plot results
```
See class documentation for more information.


Once activated, FDMNES GUI elements become available from the main window, emulating functionality of the classes.

File: Structures/Cubic.cif
#======================================================================

# CRYSTAL DATA

#----------------------------------------------------------------------

data_VESTA_phase_1


_pd_phase_name                         ''
_cell_length_a                         1.00000
_cell_length_b                         1.00000
_cell_length_c                         1.00000
_cell_angle_alpha                      90
_cell_angle_beta                       90
_cell_angle_gamma                      90
_symmetry_space_group_name_H-M         'P m -3 m'
_symmetry_Int_Tables_number            221

loop_
_symmetry_equiv_pos_as_xyz
   'x, y, z'
   '-x, -y, -z'
   '-x, -y, z'
   'x, y, -z'
   '-x, y, -z'
   'x, -y, z'
   'x, -y, -z'
   '-x, y, z'
   'z, x, y'
   '-z, -x, -y'
   'z, -x, -y'
   '-z, x, y'
   '-z, -x, y'
   'z, x, -y'
   '-z, x, -y'
   'z, -x, y'
   'y, z, x'
   '-y, -z, -x'
   '-y, z, -x'
   'y, -z, x'
   'y, -z, -x'
   '-y, z, x'
   '-y, -z, x'
   'y, z, -x'
   'y, x, -z'
   '-y, -x, z'
   '-y, -x, -z'
   'y, x, z'
   'y, -x, z'
   '-y, x, -z'
   '-y, x, z'
   'y, -x, -z'
   'x, z, -y'
   '-x, -z, y'
   '-x, z, y'
   'x, -z, -y'
   '-x, -z, -y'
   'x, z, y'
   'x, -z, y'
   '-x, z, -y'
   'z, y, -x'
   '-z, -y, x'
   'z, -y, x'
   '-z, y, -x'
   '-z, y, x'
   'z, -y, -x'
   '-z, -y, -x'
   'z, y, x'

loop_
   _atom_site_label
   _atom_site_occupancy
   _atom_site_fract_x
   _atom_site_fract_y
   _atom_site_fract_z
   _atom_site_adp_type
   _atom_site_B_iso_or_equiv
   _atom_site_type_symbol
   Co         1.0     0.000000      0.000000      0.000000     Biso  1.000000 Co

File: Structures/La2Ti2O7.cif
data_global
_amcsd_formula_title 'La2 O7 Ti2'
loop_
_publ_author_name
'Gasperin M'
_journal_name_full 'Acta Crystallographica, Section B'
_journal_volume 31 
_journal_year 1975
_journal_page_first 2129
_journal_page_last 2130
_publ_section_title
;
 Dititanate de lanthane
 _cod_database_code 1001022
;
_database_code_amcsd 0009540
_chemical_formula_sum 'La2 Ti2 O7'
_cell_length_a 7.800
_cell_length_b 13.011
_cell_length_c 5.546
_cell_angle_alpha 90
_cell_angle_beta 90
_cell_angle_gamma 98.60
_cell_volume 556.512
_exptl_crystal_density_diffrn      5.795
_symmetry_space_group_name_H-M 'P 1 1 21'
loop_
_space_group_symop_operation_xyz
  'x,y,z'
  '-x,-y,1/2+z'
loop_
_atom_site_label
_atom_site_fract_x
_atom_site_fract_y
_atom_site_fract_z
La1   0.27890   0.11380   0.25000
La2   0.77410   0.09930   0.25430
La3   0.35020   0.39090   0.80260
La4   0.85250   0.41640   0.84130
Ti1   0.03200   0.11910   0.76300
Ti2   0.52710   0.12000   0.75980
Ti3   0.07800   0.32280   0.29460
Ti4   0.58330   0.32630   0.29750
O1   0.77600   0.10900   0.79900
O2   0.27500   0.09000   0.69800
O3   0.03000   0.01600   0.02400
O4   0.47900   0.02000   0.02600
O5   0.09800   0.22600   0.96900
O6   0.51700   0.22900   0.96300
O7   0.03300   0.18700   0.46000
O8   0.55900   0.18900   0.45500
O9   0.08900   0.40900   0.55400
O10   0.61300   0.39800   0.56900
O11   0.12100   0.43200   0.07800
O12   0.59900   0.44000   0.08900
O13   0.32700   0.31200   0.32300
O14   0.82500   0.30000   0.22100

File: Structures/LiCoO2.cif
#======================================================================

# CRYSTAL DATA

#----------------------------------------------------------------------

data_VESTA_phase_1


_pd_phase_name                         ''
_cell_length_a                         2.824(1)
_cell_length_b                         2.824(1)
_cell_length_c                         13.888(1)
_cell_angle_alpha                      90
_cell_angle_beta                       90
_cell_angle_gamma                      120
_symmetry_space_group_name_H-M         'R -3 m'
_symmetry_Int_Tables_number            166

loop_
_symmetry_equiv_pos_as_xyz
   'x, y, z'
   '-x, -y, -z'
   '-y, x-y, z'
   'y, -x+y, -z'
   '-x+y, -x, z'
   'x-y, x, -z'
   'y, x, -z'
   '-y, -x, z'
   'x-y, -y, -z'
   '-x+y, y, z'
   '-x, -x+y, -z'
   'x, x-y, z'
   'x+2/3, y+1/3, z+1/3'
   '-x+2/3, -y+1/3, -z+1/3'
   '-y+2/3, x-y+1/3, z+1/3'
   'y+2/3, -x+y+1/3, -z+1/3'
   '-x+y+2/3, -x+1/3, z+1/3'
   'x-y+2/3, x+1/3, -z+1/3'
   'y+2/3, x+1/3, -z+1/3'
   '-y+2/3, -x+1/3, z+1/3'
   'x-y+2/3, -y+1/3, -z+1/3'
   '-x+y+2/3, y+1/3, z+1/3'
   '-x+2/3, -x+y+1/3, -z+1/3'
   'x+2/3, x-y+1/3, z+1/3'
   'x+1/3, y+2/3, z+2/3'
   '-x+1/3, -y+2/3, -z+2/3'
   '-y+1/3, x-y+2/3, z+2/3'
   'y+1/3, -x+y+2/3, -z+2/3'
   '-x+y+1/3, -x+2/3, z+2/3'
   'x-y+1/3, x+2/3, -z+2/3'
   'y+1/3, x+2/3, -z+2/3'
   '-y+1/3, -x+2/3, z+2/3'
   'x-y+1/3, -y+2/3, -z+2/3'
   '-x+y+1/3, y+2/3, z+2/3'
   '-x+1/3, -x+y+2/3, -z+2/3'
   'x+1/3, x-y+2/3, z+2/3'

loop_
   _atom_site_label
   _atom_site_occupancy
   _atom_site_fract_x
   _atom_site_fract_y
   _atom_site_fract_z
   _atom_site_adp_type
   _atom_site_B_iso_or_equiv
   _atom_site_type_symbol
   Li1        1.0     0.000000      0.000000      0.000000     Biso  1.600000 Li
   Co1        1.0     0.000000      0.000000      0.500000     Biso  0.900000 Co
   O1         1.0     0.000000      0.000000      0.245900     Biso  1.130000 O

File: Structures/LiMn2O4.cif

#(C) 2016 by FIZ Karlsruhe - Leibniz Institute for Information Infrastructure.  All rights reserved.
data_50415-ICSD
_database_code_ICSD 50415
_audit_creation_date 1999-11-30
_chemical_name_systematic 'Lithium dimanganese tetraoxide'
_chemical_formula_structural 'Li Mn2 O4'
_chemical_formula_sum 'Li1 Mn2 O4'
_chemical_name_structure_type Spinel-Al2MgO4
_exptl_crystal_density_diffrn 4.28
_cell_measurement_temperature 295.
_publ_section_title 'A neutron diffraction study of Ni substituted Li Mn2 O4'
loop_
_citation_id
_citation_journal_full
_citation_year
_citation_journal_volume
_citation_page_first
_citation_page_last
_citation_journal_id_ASTM
primary 'Solid State Ionics' 1998 112 165 168 SSIOD3
loop_
_publ_author_name
'Berg, H.'
'Thomas, J.O.'
'Wen, L.'
'Farrington, G.C.'
_cell_length_a 8.251(4)
_cell_length_b 8.251(4)
_cell_length_c 8.251(4)
_cell_angle_alpha 90.
_cell_angle_beta 90.
_cell_angle_gamma 90.
_cell_volume 561.72
_cell_formula_units_Z 8
_symmetry_space_group_name_H-M 'F d -3 m Z'
_symmetry_Int_Tables_number 227
_refine_ls_R_factor_all 0.0558
loop_
_symmetry_equiv_pos_site_id
_symmetry_equiv_pos_as_xyz
1 '-z, y+3/4, x+3/4'
2 'z+3/4, -y, x+3/4'
3 'z+3/4, y+3/4, -x'
4 '-z, -y, -x'
5 'y+3/4, x+3/4, -z'
6 '-y, x+3/4, z+3/4'
7 'y+3/4, -x, z+3/4'
8 '-y, -x, -z'
9 'x+3/4, -z, y+3/4'
10 'x+3/4, z+3/4, -y'
11 '-x, z+3/4, y+3/4'
12 '-x, -z, -y'
13 '-z, x+3/4, y+3/4'
14 'z+3/4, x+3/4, -y'
15 'z+3/4, -x, y+3/4'
16 '-z, -x, -y'
17 'y+3/4, -z, x+3/4'
18 '-y, z+3/4, x+3/4'
19 'y+3/4, z+3/4, -x'
20 '-y, -z, -x'
21 'x+3/4, y+3/4, -z'
22 'x+3/4, -y, z+3/4'
23 '-x, y+3/4, z+3/4'
24 '-x, -y, -z'
25 'z, -y+1/4, -x+1/4'
26 '-z+1/4, y, -x+1/4'
27 '-z+1/4, -y+1/4, x'
28 'z, y, x'
29 '-y+1/4, -x+1/4, z'
30 'y, -x+1/4, -z+1/4'
31 '-y+1/4, x, -z+1/4'
32 'y, x, z'
33 '-x+1/4, z, -y+1/4'
34 '-x+1/4, -z+1/4, y'
35 'x, -z+1/4, -y+1/4'
36 'x, z, y'
37 'z, -x+1/4, -y+1/4'
38 '-z+1/4, -x+1/4, y'
39 '-z+1/4, x, -y+1/4'
40 'z, x, y'
41 '-y+1/4, z, -x+1/4'
42 'y, -z+1/4, -x+1/4'
43 '-y+1/4, -z+1/4, x'
44 'y, z, x'
45 '-x+1/4, -y+1/4, z'
46 '-x+1/4, y, -z+1/4'
47 'x, -y+1/4, -z+1/4'
48 'x, y, z'
49 '-z, y+1/4, x+1/4'
50 'z+3/4, -y+1/2, x+1/4'
51 'z+3/4, y+1/4, -x+1/2'
52 '-z, -y+1/2, -x+1/2'
53 'y+3/4, x+1/4, -z+1/2'
54 '-y, x+1/4, z+1/4'
55 'y+3/4, -x+1/2, z+1/4'
56 '-y, -x+1/2, -z+1/2'
57 'x+3/4, -z+1/2, y+1/4'
58 'x+3/4, z+1/4, -y+1/2'
59 '-x, z+1/4, y+1/4'
60 '-x, -z+1/2, -y+1/2'
61 '-z, x+1/4, y+1/4'
62 'z+3/4, x+1/4, -y+1/2'
63 'z+3/4, -x+1/2, y+1/4'
64 '-z, -x+1/2, -y+1/2'
65 'y+3/4, -z+1/2, x+1/4'
66 '-y, z+1/4, x+1/4'
67 'y+3/4, z+1/4, -x+1/2'
68 '-y, -z+1/2, -x+1/2'
69 'x+3/4, y+1/4, -z+1/2'
70 'x+3/4, -y+1/2, z+1/4'
71 '-x, y+1/4, z+1/4'
72 '-x, -y+1/2, -z+1/2'
73 'z, -y+3/4, -x+3/4'
74 '-z+1/4, y+1/2, -x+3/4'
75 '-z+1/4, -y+3/4, x+1/2'
76 'z, y+1/2, x+1/2'
77 '-y+1/4, -x+3/4, z+1/2'
78 'y, -x+3/4, -z+3/4'
79 '-y+1/4, x+1/2, -z+3/4'
80 'y, x+1/2, z+1/2'
81 '-x+1/4, z+1/2, -y+3/4'
82 '-x+1/4, -z+3/4, y+1/2'
83 'x, -z+3/4, -y+3/4'
84 'x, z+1/2, y+1/2'
85 'z, -x+3/4, -y+3/4'
86 '-z+1/4, -x+3/4, y+1/2'
87 '-z+1/4, x+1/2, -y+3/4'
88 'z, x+1/2, y+1/2'
89 '-y+1/4, z+1/2, -x+3/4'
90 'y, -z+3/4, -x+3/4'
91 '-y+1/4, -z+3/4, x+1/2'
92 'y, z+1/2, x+1/2'
93 '-x+1/4, -y+3/4, z+1/2'
94 '-x+1/4, y+1/2, -z+3/4'
95 'x, -y+3/4, -z+3/4'
96 'x, y+1/2, z+1/2'
97 '-z+1/2, y+3/4, x+1/4'
98 'z+1/4, -y, x+1/4'
99 'z+1/4, y+3/4, -x+1/2'
100 '-z+1/2, -y, -x+1/2'
101 'y+1/4, x+3/4, -z+1/2'
102 '-y+1/2, x+3/4, z+1/4'
103 'y+1/4, -x, z+1/4'
104 '-y+1/2, -x, -z+1/2'
105 'x+1/4, -z, y+1/4'
106 'x+1/4, z+3/4, -y+1/2'
107 '-x+1/2, z+3/4, y+1/4'
108 '-x+1/2, -z, -y+1/2'
109 '-z+1/2, x+3/4, y+1/4'
110 'z+1/4, x+3/4, -y+1/2'
111 'z+1/4, -x, y+1/4'
112 '-z+1/2, -x, -y+1/2'
113 'y+1/4, -z, x+1/4'
114 '-y+1/2, z+3/4, x+1/4'
115 'y+1/4, z+3/4, -x+1/2'
116 '-y+1/2, -z, -x+1/2'
117 'x+1/4, y+3/4, -z+1/2'
118 'x+1/4, -y, z+1/4'
119 '-x+1/2, y+3/4, z+1/4'
120 '-x+1/2, -y, -z+1/2'
121 'z+1/2, -y+1/4, -x+3/4'
122 '-z+3/4, y, -x+3/4'
123 '-z+3/4, -y+1/4, x+1/2'
124 'z+1/2, y, x+1/2'
125 '-y+3/4, -x+1/4, z+1/2'
126 'y+1/2, -x+1/4, -z+3/4'
127 '-y+3/4, x, -z+3/4'
128 'y+1/2, x, z+1/2'
129 '-x+3/4, z, -y+3/4'
130 '-x+3/4, -z+1/4, y+1/2'
131 'x+1/2, -z+1/4, -y+3/4'
132 'x+1/2, z, y+1/2'
133 'z+1/2, -x+1/4, -y+3/4'
134 '-z+3/4, -x+1/4, y+1/2'
135 '-z+3/4, x, -y+3/4'
136 'z+1/2, x, y+1/2'
137 '-y+3/4, z, -x+3/4'
138 'y+1/2, -z+1/4, -x+3/4'
139 '-y+3/4, -z+1/4, x+1/2'
140 'y+1/2, z, x+1/2'
141 '-x+3/4, -y+1/4, z+1/2'
142 '-x+3/4, y, -z+3/4'
143 'x+1/2, -y+1/4, -z+3/4'
144 'x+1/2, y, z+1/2'
145 '-z+1/2, y+1/4, x+3/4'
146 'z+1/4, -y+1/2, x+3/4'
147 'z+1/4, y+1/4, -x'
148 '-z+1/2, -y+1/2, -x'
149 'y+1/4, x+1/4, -z'
150 '-y+1/2, x+1/4, z+3/4'
151 'y+1/4, -x+1/2, z+3/4'
152 '-y+1/2, -x+1/2, -z'
153 'x+1/4, -z+1/2, y+3/4'
154 'x+1/4, z+1/4, -y'
155 '-x+1/2, z+1/4, y+3/4'
156 '-x+1/2, -z+1/2, -y'
157 '-z+1/2, x+1/4, y+3/4'
158 'z+1/4, x+1/4, -y'
159 'z+1/4, -x+1/2, y+3/4'
160 '-z+1/2, -x+1/2, -y'
161 'y+1/4, -z+1/2, x+3/4'
162 '-y+1/2, z+1/4, x+3/4'
163 'y+1/4, z+1/4, -x'
164 '-y+1/2, -z+1/2, -x'
165 'x+1/4, y+1/4, -z'
166 'x+1/4, -y+1/2, z+3/4'
167 '-x+1/2, y+1/4, z+3/4'
168 '-x+1/2, -y+1/2, -z'
169 'z+1/2, -y+3/4, -x+1/4'
170 '-z+3/4, y+1/2, -x+1/4'
171 '-z+3/4, -y+3/4, x'
172 'z+1/2, y+1/2, x'
173 '-y+3/4, -x+3/4, z'
174 'y+1/2, -x+3/4, -z+1/4'
175 '-y+3/4, x+1/2, -z+1/4'
176 'y+1/2, x+1/2, z'
177 '-x+3/4, z+1/2, -y+1/4'
178 '-x+3/4, -z+3/4, y'
179 'x+1/2, -z+3/4, -y+1/4'
180 'x+1/2, z+1/2, y'
181 'z+1/2, -x+3/4, -y+1/4'
182 '-z+3/4, -x+3/4, y'
183 '-z+3/4, x+1/2, -y+1/4'
184 'z+1/2, x+1/2, y'
185 '-y+3/4, z+1/2, -x+1/4'
186 'y+1/2, -z+3/4, -x+1/4'
187 '-y+3/4, -z+3/4, x'
188 'y+1/2, z+1/2, x'
189 '-x+3/4, -y+3/4, z'
190 '-x+3/4, y+1/2, -z+1/4'
191 'x+1/2, -y+3/4, -z+1/4'
192 'x+1/2, y+1/2, z'
loop_
_atom_type_symbol
_atom_type_oxidation_number
Li1+ 1
Mn3+ 3.5
O2- -2
loop_
_atom_site_label
_atom_site_type_symbol
_atom_site_symmetry_multiplicity
_atom_site_Wyckoff_symbol
_atom_site_fract_x
_atom_site_fract_y
_atom_site_fract_z
_atom_site_B_iso_or_equiv
_atom_site_occupancy
_atom_site_attached_hydrogens
Li1 Li1+ 8 a 0.125 0.125 0.125 0.35(38) 1. 0
Mn1 Mn3+ 16 d 0.5 0.5 0.5 0.63(11) 1. 0
O1 O2- 32 e 0.2628(2) 0.2628(2) 0.2628(2) 1.09(8) 1. 0
#End of TTdata_50415-ICSD

File: Structures/NaCl.cif
data_global
_chemical_name_mineral 'Halite'
loop_
_publ_author_name
'Walker D'
'Verma P K'
'Cranswick L M D'
'Jones R L'
'Clark S M'
'Buhre S'
_journal_name_full 'American Mineralogist'
_journal_volume 89 
_journal_year 2004
_journal_page_first 204
_journal_page_last 210
_publ_section_title
;
 Halite-sylvite thermoelasticity
 Sample: msl416031, T = 25 C, P = 0.0 kbar, cell volume = 179.42 ang**3
;
_database_code_amcsd 0003397
_chemical_formula_sum 'Na Cl'
_cell_length_a 5.6401
_cell_length_b 5.6401
_cell_length_c 5.6401
_cell_angle_alpha 90
_cell_angle_beta 90
_cell_angle_gamma 90
_cell_volume 179.416
_exptl_crystal_density_diffrn      2.164
_symmetry_space_group_name_H-M 'F m 3 m'
loop_
_space_group_symop_operation_xyz
  'x,y,z'
  'x,1/2+y,1/2+z'
  '1/2+x,y,1/2+z'
  '1/2+x,1/2+y,z'
  'z,-x,y'
  'z,1/2-x,1/2+y'
  '1/2+z,-x,1/2+y'
  '1/2+z,1/2-x,y'
  '-y,z,-x'
  '-y,1/2+z,1/2-x'
  '1/2-y,z,1/2-x'
  '1/2-y,1/2+z,-x'
  'x,-y,z'
  'x,1/2-y,1/2+z'
  '1/2+x,-y,1/2+z'
  '1/2+x,1/2-y,z'
  '-z,x,-y'
  '-z,1/2+x,1/2-y'
  '1/2-z,x,1/2-y'
  '1/2-z,1/2+x,-y'
  'y,-z,x'
  'y,1/2-z,1/2+x'
  '1/2+y,-z,1/2+x'
  '1/2+y,1/2-z,x'
  '-x,y,-z'
  '-x,1/2+y,1/2-z'
  '1/2-x,y,1/2-z'
  '1/2-x,1/2+y,-z'
  'x,-z,-y'
  'x,1/2-z,1/2-y'
  '1/2+x,-z,1/2-y'
  '1/2+x,1/2-z,-y'
  '-z,y,x'
  '-z,1/2+y,1/2+x'
  '1/2-z,y,1/2+x'
  '1/2-z,1/2+y,x'
  'y,-x,-z'
  'y,1/2-x,1/2-z'
  '1/2+y,-x,1/2-z'
  '1/2+y,1/2-x,-z'
  '-x,z,y'
  '-x,1/2+z,1/2+y'
  '1/2-x,z,1/2+y'
  '1/2-x,1/2+z,y'
  'z,-y,-x'
  'z,1/2-y,1/2-x'
  '1/2+z,-y,1/2-x'
  '1/2+z,1/2-y,-x'
  '-y,x,z'
  '-y,1/2+x,1/2+z'
  '1/2-y,x,1/2+z'
  '1/2-y,1/2+x,z'
  'x,z,y'
  'x,1/2+z,1/2+y'
  '1/2+x,z,1/2+y'
  '1/2+x,1/2+z,y'
  '-z,-y,-x'
  '-z,1/2-y,1/2-x'
  '1/2-z,-y,1/2-x'
  '1/2-z,1/2-y,-x'
  'y,x,z'
  'y,1/2+x,1/2+z'
  '1/2+y,x,1/2+z'
  '1/2+y,1/2+x,z'
  '-x,-z,-y'
  '-x,1/2-z,1/2-y'
  '1/2-x,-z,1/2-y'
  '1/2-x,1/2-z,-y'
  'z,y,x'
  'z,1/2+y,1/2+x'
  '1/2+z,y,1/2+x'
  '1/2+z,1/2+y,x'
  '-y,-x,-z'
  '-y,1/2-x,1/2-z'
  '1/2-y,-x,1/2-z'
  '1/2-y,1/2-x,-z'
  'z,x,-y'
  'z,1/2+x,1/2-y'
  '1/2+z,x,1/2-y'
  '1/2+z,1/2+x,-y'
  '-y,-z,x'
  '-y,1/2-z,1/2+x'
  '1/2-y,-z,1/2+x'
  '1/2-y,1/2-z,x'
  'x,y,-z'
  'x,1/2+y,1/2-z'
  '1/2+x,y,1/2-z'
  '1/2+x,1/2+y,-z'
  '-z,-x,y'
  '-z,1/2-x,1/2+y'
  '1/2-z,-x,1/2+y'
  '1/2-z,1/2-x,y'
  'y,z,-x'
  'y,1/2+z,1/2-x'
  '1/2+y,z,1/2-x'
  '1/2+y,1/2+z,-x'
  '-x,-y,z'
  '-x,1/2-y,1/2+z'
  '1/2-x,-y,1/2+z'
  '1/2-x,1/2-y,z'
  '-z,x,y'
  '-z,1/2+x,1/2+y'
  '1/2-z,x,1/2+y'
  '1/2-z,1/2+x,y'
  'y,-z,-x'
  'y,1/2-z,1/2-x'
  '1/2+y,-z,1/2-x'
  '1/2+y,1/2-z,-x'
  '-x,y,z'
  '-x,1/2+y,1/2+z'
  '1/2-x,y,1/2+z'
  '1/2-x,1/2+y,z'
  'z,-x,-y'
  'z,1/2-x,1/2-y'
  '1/2+z,-x,1/2-y'
  '1/2+z,1/2-x,-y'
  '-y,z,x'
  '-y,1/2+z,1/2+x'
  '1/2-y,z,1/2+x'
  '1/2-y,1/2+z,x'
  'x,-y,-z'
  'x,1/2-y,1/2-z'
  '1/2+x,-y,1/2-z'
  '1/2+x,1/2-y,-z'
  '-x,z,-y'
  '-x,1/2+z,1/2-y'
  '1/2-x,z,1/2-y'
  '1/2-x,1/2+z,-y'
  'z,-y,x'
  'z,1/2-y,1/2+x'
  '1/2+z,-y,1/2+x'
  '1/2+z,1/2-y,x'
  '-y,x,-z'
  '-y,1/2+x,1/2-z'
  '1/2-y,x,1/2-z'
  '1/2-y,1/2+x,-z'
  'x,-z,y'
  'x,1/2-z,1/2+y'
  '1/2+x,-z,1/2+y'
  '1/2+x,1/2-z,y'
  '-z,y,-x'
  '-z,1/2+y,1/2-x'
  '1/2-z,y,1/2-x'
  '1/2-z,1/2+y,-x'
  'y,-x,z'
  'y,1/2-x,1/2+z'
  '1/2+y,-x,1/2+z'
  '1/2+y,1/2-x,z'
  '-x,-z,y'
  '-x,1/2-z,1/2+y'
  '1/2-x,-z,1/2+y'
  '1/2-x,1/2-z,y'
  'z,y,-x'
  'z,1/2+y,1/2-x'
  '1/2+z,y,1/2-x'
  '1/2+z,1/2+y,-x'
  '-y,-x,z'
  '-y,1/2-x,1/2+z'
  '1/2-y,-x,1/2+z'
  '1/2-y,1/2-x,z'
  'x,z,-y'
  'x,1/2+z,1/2-y'
  '1/2+x,z,1/2-y'
  '1/2+x,1/2+z,-y'
  '-z,-y,x'
  '-z,1/2-y,1/2+x'
  '1/2-z,-y,1/2+x'
  '1/2-z,1/2-y,x'
  'y,x,-z'
  'y,1/2+x,1/2-z'
  '1/2+y,x,1/2-z'
  '1/2+y,1/2+x,-z'
  '-z,-x,-y'
  '-z,1/2-x,1/2-y'
  '1/2-z,-x,1/2-y'
  '1/2-z,1/2-x,-y'
  'y,z,x'
  'y,1/2+z,1/2+x'
  '1/2+y,z,1/2+x'
  '1/2+y,1/2+z,x'
  '-x,-y,-z'
  '-x,1/2-y,1/2-z'
  '1/2-x,-y,1/2-z'
  '1/2-x,1/2-y,-z'
  'z,x,y'
  'z,1/2+x,1/2+y'
  '1/2+z,x,1/2+y'
  '1/2+z,1/2+x,y'
  '-y,-z,-x'
  '-y,1/2-z,1/2-x'
  '1/2-y,-z,1/2-x'
  '1/2-y,1/2-z,-x'
loop_
_atom_site_label
_atom_site_fract_x
_atom_site_fract_y
_atom_site_fract_z
Na   0.00000   0.00000   0.00000
Cl   0.50000   0.50000   0.50000

File: Structures/Ruby.cif
data_global
_chemical_name_mineral 'Corundum'
loop_
_publ_author_name
'Lewis J'
'Schwarzenbach D'
'Flack H D'
_journal_name_full 'Acta Crystallographica, Section A'
_journal_volume 38 
_journal_year 1982
_journal_page_first 733
_journal_page_last 739
_publ_section_title
;
 Electric field gradients and charge density in corundum alpha-Al2O3
;
_database_code_amcsd 0009325
_chemical_formula_sum 'Al2 O3'
_cell_length_a 4.7602
_cell_length_b 4.7602
_cell_length_c 12.9933
_cell_angle_alpha 90
_cell_angle_beta 90
_cell_angle_gamma 120
_cell_volume 254.977
_exptl_crystal_density_diffrn      3.984
_symmetry_space_group_name_H-M 'R -3 c'
loop_
_space_group_symop_operation_xyz
  'x,y,z'
  '2/3+x,1/3+y,1/3+z'
  '1/3+x,2/3+y,2/3+z'
  'x,x-y,1/2+z'
  '2/3+x,1/3+x-y,5/6+z'
  '1/3+x,2/3+x-y,1/6+z'
  'y,x,1/2-z'
  '2/3+y,1/3+x,5/6-z'
  '1/3+y,2/3+x,1/6-z'
  '-x+y,y,1/2+z'
  '2/3-x+y,1/3+y,5/6+z'
  '1/3-x+y,2/3+y,1/6+z'
  '-x,-x+y,1/2-z'
  '2/3-x,1/3-x+y,5/6-z'
  '1/3-x,2/3-x+y,1/6-z'
  '-y,-x,1/2+z'
  '2/3-y,1/3-x,5/6+z'
  '1/3-y,2/3-x,1/6+z'
  'x-y,-y,1/2-z'
  '2/3+x-y,1/3-y,5/6-z'
  '1/3+x-y,2/3-y,1/6-z'
  'y,-x+y,-z'
  '2/3+y,1/3-x+y,1/3-z'
  '1/3+y,2/3-x+y,2/3-z'
  '-x+y,-x,z'
  '2/3-x+y,1/3-x,1/3+z'
  '1/3-x+y,2/3-x,2/3+z'
  '-x,-y,-z'
  '2/3-x,1/3-y,1/3-z'
  '1/3-x,2/3-y,2/3-z'
  '-y,x-y,z'
  '2/3-y,1/3+x-y,1/3+z'
  '1/3-y,2/3+x-y,2/3+z'
  'x-y,x,-z'
  '2/3+x-y,1/3+x,1/3-z'
  '1/3+x-y,2/3+x,2/3-z'
loop_
_atom_site_label
_atom_site_fract_x
_atom_site_fract_y
_atom_site_fract_z
Al   0.00000   0.00000   0.35216
O   0.30624   0.00000   0.25000
loop_
_atom_site_aniso_label
_atom_site_aniso_U_11
_atom_site_aniso_U_22
_atom_site_aniso_U_33
_atom_site_aniso_U_12
_atom_site_aniso_U_13
_atom_site_aniso_U_23
Al 0.00279 0.00279 0.00296 0.00140 0.00000 0.00000
O 0.00327 0.00341 0.00365 0.00163 0.00047 0.00094

File: Structures/Tb2Ir2O7.cif

#(C) 2014 by Fachinformationszentrum Karlsruhe.  All rights reserved.
data_156436-ICSD
_database_code_ICSD 156436
_audit_creation_date 2007-08-01
_chemical_name_systematic 'Dipraseodymium diiridate(IV)'
_chemical_formula_structural 'Pr2 (Ir2 O7)'
_chemical_formula_sum 'Ir2 O7 Pr2'
_chemical_name_structure_type NaCa(Nb2O6)F
_exptl_crystal_density_diffrn 9.22
_cell_measurement_temperature 298.
_publ_section_title
'Calcium Osmate created by Marein'
loop_
_citation_id
_citation_journal_full
_citation_year
_citation_journal_volume
_citation_page_first
_citation_page_last
_citation_journal_id_ASTM
primary 'Materials Research Bulletin' 2007 42 928 934 MRBUAC
loop_
_publ_author_name
'Millican, J.N.'
'Macaluso, R.T.'
'Nakatsuji, S.'
'Machida, Y.'
'Maeno, Y.'
'Chan, J.-Y.'
_cell_length_a 10.2378(2)
_cell_length_b 10.2378(2)
_cell_length_c 10.2378(2)
_cell_angle_alpha 90.
_cell_angle_beta 90.
_cell_angle_gamma 90.
_cell_volume 1123.57
_cell_formula_units_Z 8
_symmetry_space_group_name_H-M 'F d -3 m Z'
_symmetry_Int_Tables_number 227
_refine_ls_R_factor_all 0.0404
loop_
_symmetry_equiv_pos_site_id
_symmetry_equiv_pos_as_xyz
1 '-z, y+3/4, x+3/4'
2 'z+3/4, -y, x+3/4'
3 'z+3/4, y+3/4, -x'
4 '-z, -y, -x'
5 'y+3/4, x+3/4, -z'
6 '-y, x+3/4, z+3/4'
7 'y+3/4, -x, z+3/4'
8 '-y, -x, -z'
9 'x+3/4, -z, y+3/4'
10 'x+3/4, z+3/4, -y'
11 '-x, z+3/4, y+3/4'
12 '-x, -z, -y'
13 '-z, x+3/4, y+3/4'
14 'z+3/4, x+3/4, -y'
15 'z+3/4, -x, y+3/4'
16 '-z, -x, -y'
17 'y+3/4, -z, x+3/4'
18 '-y, z+3/4, x+3/4'
19 'y+3/4, z+3/4, -x'
20 '-y, -z, -x'
21 'x+3/4, y+3/4, -z'
22 'x+3/4, -y, z+3/4'
23 '-x, y+3/4, z+3/4'
24 '-x, -y, -z'
25 'z, -y+1/4, -x+1/4'
26 '-z+1/4, y, -x+1/4'
27 '-z+1/4, -y+1/4, x'
28 'z, y, x'
29 '-y+1/4, -x+1/4, z'
30 'y, -x+1/4, -z+1/4'
31 '-y+1/4, x, -z+1/4'
32 'y, x, z'
33 '-x+1/4, z, -y+1/4'
34 '-x+1/4, -z+1/4, y'
35 'x, -z+1/4, -y+1/4'
36 'x, z, y'
37 'z, -x+1/4, -y+1/4'
38 '-z+1/4, -x+1/4, y'
39 '-z+1/4, x, -y+1/4'
40 'z, x, y'
41 '-y+1/4, z, -x+1/4'
42 'y, -z+1/4, -x+1/4'
43 '-y+1/4, -z+1/4, x'
44 'y, z, x'
45 '-x+1/4, -y+1/4, z'
46 '-x+1/4, y, -z+1/4'
47 'x, -y+1/4, -z+1/4'
48 'x, y, z'
49 '-z, y+1/4, x+1/4'
50 'z+3/4, -y+1/2, x+1/4'
51 'z+3/4, y+1/4, -x+1/2'
52 '-z, -y+1/2, -x+1/2'
53 'y+3/4, x+1/4, -z+1/2'
54 '-y, x+1/4, z+1/4'
55 'y+3/4, -x+1/2, z+1/4'
56 '-y, -x+1/2, -z+1/2'
57 'x+3/4, -z+1/2, y+1/4'
58 'x+3/4, z+1/4, -y+1/2'
59 '-x, z+1/4, y+1/4'
60 '-x, -z+1/2, -y+1/2'
61 '-z, x+1/4, y+1/4'
62 'z+3/4, x+1/4, -y+1/2'
63 'z+3/4, -x+1/2, y+1/4'
64 '-z, -x+1/2, -y+1/2'
65 'y+3/4, -z+1/2, x+1/4'
66 '-y, z+1/4, x+1/4'
67 'y+3/4, z+1/4, -x+1/2'
68 '-y, -z+1/2, -x+1/2'
69 'x+3/4, y+1/4, -z+1/2'
70 'x+3/4, -y+1/2, z+1/4'
71 '-x, y+1/4, z+1/4'
72 '-x, -y+1/2, -z+1/2'
73 'z, -y+3/4, -x+3/4'
74 '-z+1/4, y+1/2, -x+3/4'
75 '-z+1/4, -y+3/4, x+1/2'
76 'z, y+1/2, x+1/2'
77 '-y+1/4, -x+3/4, z+1/2'
78 'y, -x+3/4, -z+3/4'
79 '-y+1/4, x+1/2, -z+3/4'
80 'y, x+1/2, z+1/2'
81 '-x+1/4, z+1/2, -y+3/4'
82 '-x+1/4, -z+3/4, y+1/2'
83 'x, -z+3/4, -y+3/4'
84 'x, z+1/2, y+1/2'
85 'z, -x+3/4, -y+3/4'
86 '-z+1/4, -x+3/4, y+1/2'
87 '-z+1/4, x+1/2, -y+3/4'
88 'z, x+1/2, y+1/2'
89 '-y+1/4, z+1/2, -x+3/4'
90 'y, -z+3/4, -x+3/4'
91 '-y+1/4, -z+3/4, x+1/2'
92 'y, z+1/2, x+1/2'
93 '-x+1/4, -y+3/4, z+1/2'
94 '-x+1/4, y+1/2, -z+3/4'
95 'x, -y+3/4, -z+3/4'
96 'x, y+1/2, z+1/2'
97 '-z+1/2, y+3/4, x+1/4'
98 'z+1/4, -y, x+1/4'
99 'z+1/4, y+3/4, -x+1/2'
100 '-z+1/2, -y, -x+1/2'
101 'y+1/4, x+3/4, -z+1/2'
102 '-y+1/2, x+3/4, z+1/4'
103 'y+1/4, -x, z+1/4'
104 '-y+1/2, -x, -z+1/2'
105 'x+1/4, -z, y+1/4'
106 'x+1/4, z+3/4, -y+1/2'
107 '-x+1/2, z+3/4, y+1/4'
108 '-x+1/2, -z, -y+1/2'
109 '-z+1/2, x+3/4, y+1/4'
110 'z+1/4, x+3/4, -y+1/2'
111 'z+1/4, -x, y+1/4'
112 '-z+1/2, -x, -y+1/2'
113 'y+1/4, -z, x+1/4'
114 '-y+1/2, z+3/4, x+1/4'
115 'y+1/4, z+3/4, -x+1/2'
116 '-y+1/2, -z, -x+1/2'
117 'x+1/4, y+3/4, -z+1/2'
118 'x+1/4, -y, z+1/4'
119 '-x+1/2, y+3/4, z+1/4'
120 '-x+1/2, -y, -z+1/2'
121 'z+1/2, -y+1/4, -x+3/4'
122 '-z+3/4, y, -x+3/4'
123 '-z+3/4, -y+1/4, x+1/2'
124 'z+1/2, y, x+1/2'
125 '-y+3/4, -x+1/4, z+1/2'
126 'y+1/2, -x+1/4, -z+3/4'
127 '-y+3/4, x, -z+3/4'
128 'y+1/2, x, z+1/2'
129 '-x+3/4, z, -y+3/4'
130 '-x+3/4, -z+1/4, y+1/2'
131 'x+1/2, -z+1/4, -y+3/4'
132 'x+1/2, z, y+1/2'
133 'z+1/2, -x+1/4, -y+3/4'
134 '-z+3/4, -x+1/4, y+1/2'
135 '-z+3/4, x, -y+3/4'
136 'z+1/2, x, y+1/2'
137 '-y+3/4, z, -x+3/4'
138 'y+1/2, -z+1/4, -x+3/4'
139 '-y+3/4, -z+1/4, x+1/2'
140 'y+1/2, z, x+1/2'
141 '-x+3/4, -y+1/4, z+1/2'
142 '-x+3/4, y, -z+3/4'
143 'x+1/2, -y+1/4, -z+3/4'
144 'x+1/2, y, z+1/2'
145 '-z+1/2, y+1/4, x+3/4'
146 'z+1/4, -y+1/2, x+3/4'
147 'z+1/4, y+1/4, -x'
148 '-z+1/2, -y+1/2, -x'
149 'y+1/4, x+1/4, -z'
150 '-y+1/2, x+1/4, z+3/4'
151 'y+1/4, -x+1/2, z+3/4'
152 '-y+1/2, -x+1/2, -z'
153 'x+1/4, -z+1/2, y+3/4'
154 'x+1/4, z+1/4, -y'
155 '-x+1/2, z+1/4, y+3/4'
156 '-x+1/2, -z+1/2, -y'
157 '-z+1/2, x+1/4, y+3/4'
158 'z+1/4, x+1/4, -y'
159 'z+1/4, -x+1/2, y+3/4'
160 '-z+1/2, -x+1/2, -y'
161 'y+1/4, -z+1/2, x+3/4'
162 '-y+1/2, z+1/4, x+3/4'
163 'y+1/4, z+1/4, -x'
164 '-y+1/2, -z+1/2, -x'
165 'x+1/4, y+1/4, -z'
166 'x+1/4, -y+1/2, z+3/4'
167 '-x+1/2, y+1/4, z+3/4'
168 '-x+1/2, -y+1/2, -z'
169 'z+1/2, -y+3/4, -x+1/4'
170 '-z+3/4, y+1/2, -x+1/4'
171 '-z+3/4, -y+3/4, x'
172 'z+1/2, y+1/2, x'
173 '-y+3/4, -x+3/4, z'
174 'y+1/2, -x+3/4, -z+1/4'
175 '-y+3/4, x+1/2, -z+1/4'
176 'y+1/2, x+1/2, z'
177 '-x+3/4, z+1/2, -y+1/4'
178 '-x+3/4, -z+3/4, y'
179 'x+1/2, -z+3/4, -y+1/4'
180 'x+1/2, z+1/2, y'
181 'z+1/2, -x+3/4, -y+1/4'
182 '-z+3/4, -x+3/4, y'
183 '-z+3/4, x+1/2, -y+1/4'
184 'z+1/2, x+1/2, y'
185 '-y+3/4, z+1/2, -x+1/4'
186 'y+1/2, -z+3/4, -x+1/4'
187 '-y+3/4, -z+3/4, x'
188 'y+1/2, z+1/2, x'
189 '-x+3/4, -y+3/4, z'
190 '-x+3/4, y+1/2, -z+1/4'
191 'x+1/2, -y+3/4, -z+1/4'
192 'x+1/2, y+1/2, z'
loop_
_atom_type_symbol
_atom_type_oxidation_number
Ca2+ 3
Ir4+ 4
O2- -2
loop_
_atom_site_label
_atom_site_type_symbol
_atom_site_symmetry_multiplicity
_atom_site_Wyckoff_symbol
_atom_site_fract_x
_atom_site_fract_y
_atom_site_fract_z
_atom_site_B_iso_or_equiv
_atom_site_occupancy
_atom_site_attached_hydrogens
Tb1 Tb3+ 16 d 0.5 0.5 0.5 0.01075(1) 1. 0
Ir1 Ir5+ 16 c 0 0 0 0.00781(1) 1. 0
O1 O2- 48 f 0.35(2) 0.125 0.125 0.014(4) 1. 0
O2 O2- 8 b 0.375 0.375 0.375 0.022(11) 1. 0
#End of TTdata_156436-ICSD

File: Structures/TiO2_Rutile.cif
data_global
_chemical_name_mineral 'Rutile'
loop_
_publ_author_name
'Swope R J'
'Smyth J R'
'Larson A C'
_journal_name_full 'American Mineralogist'
_journal_volume 80 
_journal_year 1995
_journal_page_first 448
_journal_page_last 453
_publ_section_title
;
 H in rutile-type compounds: I. Single-crystal neutron and X-ray diffraction
 study of H in rutile
 Sample: X-ray; synthetic, T = 300 K
;
_database_code_amcsd 0001737
_chemical_formula_sum 'Ti.992 O2'
_cell_length_a 4.5922
_cell_length_b 4.5922
_cell_length_c 2.9574
_cell_angle_alpha 90
_cell_angle_beta 90
_cell_angle_gamma 90
_cell_volume 62.367
_exptl_crystal_density_diffrn      4.233
_symmetry_space_group_name_H-M 'P 42/m n m'
loop_
_space_group_symop_operation_xyz
  'x,y,z'
  '-y,-x,z'
  'y,x,-z'
  '1/2+y,1/2-x,1/2-z'
  '1/2-y,1/2+x,1/2+z'
  '1/2+x,1/2-y,1/2+z'
  '1/2-x,1/2+y,1/2-z'
  'x,y,-z'
  '-x,-y,z'
  'y,x,z'
  '-y,-x,-z'
  '1/2-y,1/2+x,1/2-z'
  '1/2+y,1/2-x,1/2+z'
  '1/2-x,1/2+y,1/2+z'
  '1/2+x,1/2-y,1/2-z'
  '-x,-y,-z'
loop_
_atom_site_label
_atom_site_fract_x
_atom_site_fract_y
_atom_site_fract_z
_atom_site_occupancy
Ti   0.00000   0.00000   0.00000   0.99200
O   0.30496   0.30496   0.00000   1.00000
loop_
_atom_site_aniso_label
_atom_site_aniso_U_11
_atom_site_aniso_U_22
_atom_site_aniso_U_33
_atom_site_aniso_U_12
_atom_site_aniso_U_13
_atom_site_aniso_U_23
Ti 0.00682 0.00682 0.00500 -0.00012 0.00000 0.00000
O 0.00540 0.00540 0.00470 -0.00163 0.00000 0.00000
