Repository: DanPorter/Dans_Diffraction

# Dans_Diffaction
Reads crystallographic cif files and simulates diffraction

**Version 1.x**

By Dan Porter, Diamond Light Source
2018

TL;DR:
```python
import Dans_Diffraction as dif
xtl = dif.Crystal('some_file.cif')
xtl.info() # print Crystal structure parameters

# Print reflection list:
print(xtl.Scatter.print_all_reflections(energy_kev=5))

# Plot Powder pattern:
xtl.Plot.simulate_powder(energy_kev=8)
plt.show()

# Start graphical user interface:
xtl.start_gui()
```

For comments, queries or bugs - email dan.porter@diamond.ac.uk

# Operation
Dans_Diffraction is best run within an interactive python environment:
```text
$ ipython -i Dans_Diffraction
```

Dans_Diffraction can also be run in scripts as an import, example scripts are provided in the [Examples](Examples) folder.

### Read CIF file
```python
import Dans_Diffraction as dif
xtl = dif.Crystal('some_file.cif')
xtl.info() # print Crystal structure parameters
```

### Alter atomic positions
```python
xtl.Cell.latt([2.85,2.85,10.8,90,90,120]) #  set lattice parameters
xtl.Atoms.info() # Print Symmetric positions
xtl.Structure.info() # Print All positions in P1 symmetry (same structure and functions as xtl.Atoms)

# Symmetric positions
xtl.Atoms.changeatom(idx=0, u=0, v=0, w=0, type='Co', label='Co1')
xtl.Atoms.addatom(idx=0, u=0, v=0, w=0, type='Co', label='Co1')

# After adding or changing an atom in the Atoms class, re-generate the full structure using symmetry arguments:
xtl.generate_lattice()

# Full atomic structure in P1 symmetry
xtl.Structure.changeatom(idx=0, u=0, v=0, w=0, type='Co', label='Co1')
xtl.Structure.addatom(idx=0, u=0, v=0, w=0, type='Co', label='Co1')

# Plot crystal Structure
xtl.Plot.plot_crystal() # 3D plot
xtl.Plot.plot_layers() # 2D plot for layered materials
```

### Alter crystal symmetry
```python
xtl.Symmetry.info() # print symmetry arguments
xtl.Symmetry.addsym('x,y,z+1/2') # adds single symmetry operation
xtl.Symmetry.changesym(0, 'x,y,z+1/4')

# After adding or changing symmetry operations, regengerate the symmetry matrices
xtl.Symmetry.generate_matrices()
```

### Calculate Structure Factors
X-ray or neutron structure factors/ intensities are calculated based on the full unit cell structure, including atomic 
form-factors (x-rays) or coherent scattering lengths (neutrons).
```python

# Allowed radiation types:

#    'xray','neutron','xray magnetic','neutron magnetic','xray resonant'
xtl.intensity([h,k,l]) # Returns intensity
xtl.print_all_refelctions() # Returns formated string of all allowed reflections

# Plot Experimental Intensities
xtl.Plot.simulate_powder() # Powder pattern
xtl.Plot.simulate_hk0() # Reciprocal space plane
```
Magnetic scattering is also available for neutrons and x-rays (both resonant and non-resonant), using the appropriate magnetic form-factors.
```python
Imag = xtl.Scatter.magnetic_neutron(HKL=[0,0,3])
Ires = xtl.Scatter.xray_resonant_magnetic(HKL=[0,0,3], energy_kev=2.838, azim_zero=[1, 0, 0], psi=0, polarisation='s-p', F0=0, F1=1, F2=0)
```

### Properties
The Crystal class contains a lot of atomic properties that can be exposed in the Properties class:
```python
xtl.Properties.info()
```

All the properties are stored in the folder Dans_Diffraction/data.

### Superstructures
Superstructures can be built using the Superstructure class, requring only a matrix to define the new phase:
```python
su = xtl.generate_superstructrue([[2,0,0],[0,2,0],[0,0,1]])
```

Superstucture classes behave like Crystal classes, but have an additional 'Parent' property that references the original 
crystal structure and additional behaviours partiular to superstructures.

```python
su.parent.info() # Parent structure
su.P # superstructure matrix 
```

### Graphical Front End
Start a new GUI, then select a cif file:
```python
dif.Startgui()
```
Using an already generated crystal:
```python
xtl.start_gui()
```

### FDMNES functionality
FDMNES is a powerful tool for simulating resonant x-ray diffraction, created by [Y. Joly and O. Bunau.](http://neel.cnrs.fr/spip.php?rubrique1007&lang=en)

The Dans_Diffraction FDMNES class allows for the automatic creation of input files and simple analysis of results.
The following command should be used to activate these features (only needs to be issued once). 
```python
dif.activate_fdmnes()
```
Once activated, the FDMNES classes become available.
```python
fdm = dif.Fdmnes(xtl) # Create input files and run FDMNES
fdma = dif.FdmnesAnalysis(output_path, output_name) # Load output files and plot results
```
See class documentation for more information.


Once activated, FDMNES GUI elements become available from the main window, emulating functionality of the classes.

File: Structures/FeCrAs.cif

#(C) 2016 by FIZ Karlsruhe - Leibniz Institute for Information Infrastructure, and the U.S. Secretary of
#Commerce on behalf of the United States.  All rights reserved.
data_610175-ICSD
_database_code_ICSD 610175
_audit_creation_date 2009-08-01
_chemical_name_systematic 'Chromium iron arsenide (1/1/1)'
_chemical_formula_structural 'Cr Fe As'
_chemical_formula_sum 'As1 Cr1 Fe1'
_chemical_name_structure_type ZrNiAl-Fe2P
_exptl_crystal_density_diffrn 7.72
_publ_section_title 'Etude structurale et magnetique d'arseniures mixtes M2 As'
loop_
_citation_id
_citation_journal_full
_citation_year
_citation_journal_volume
_citation_page_first
_citation_page_last
_citation_journal_id_ASTM
primary 'Annales de Chimie (Paris) (Vol=Year)' 1966 1 437 448 ANCPAC
loop_
_publ_author_name
'Hollan, L.'
_cell_length_a 6.1
_cell_length_b 6.1
_cell_length_c 3.658
_cell_angle_alpha 90.
_cell_angle_beta 90.
_cell_angle_gamma 120.
_cell_volume 117.88
_cell_formula_units_Z 3
_symmetry_space_group_name_H-M 'P -6 2 m'
_symmetry_Int_Tables_number 189
loop_
_symmetry_equiv_pos_site_id
_symmetry_equiv_pos_as_xyz
1 '-x, -x+y, -z'
2 'x-y, -y, -z'
3 'y, x, -z'
4 '-x, -x+y, z'
5 'x-y, -y, z'
6 'y, x, z'
7 '-x+y, -x, -z'
8 '-y, x-y, -z'
9 'x, y, -z'
10 '-x+y, -x, z'
11 '-y, x-y, z'
12 'x, y, z'
loop_
_atom_type_symbol
_atom_type_oxidation_number
Cr0+ 0
Fe0+ 0
Cr0+ 0
Fe0+ 0
As0+ 0
loop_
_atom_site_label
_atom_site_type_symbol
_atom_site_symmetry_multiplicity
_atom_site_Wyckoff_symbol
_atom_site_fract_x
_atom_site_fract_y
_atom_site_fract_z
_atom_site_B_iso_or_equiv
_atom_site_occupancy
_atom_site_attached_hydrogens
Cr1 Cr0+ 3 f 0.25 0 0 . .25 0
Fe1 Fe0+ 3 f 0.25 0 0 . .75 0
Cr2 Cr0+ 3 g 0.59 0 0.5 . .75 0
Fe2 Fe0+ 3 g 0.59 0 0.5 . .25 0
As1 As0+ 2 c 0.3333 0.6667 0 . 1. 0
As2 As0+ 1 b 0 0 0.5 . 1. 0
#End of TTdata_610175-ICSD

File: Structures/Sr2RuO4.cif

#(C) 2016 by FIZ Karlsruhe - Leibniz Institute for Information Infrastructure.  All rights reserved.
data_73395-ICSD
_database_code_ICSD 73395
_audit_creation_date 1994-06-30
_chemical_name_systematic 'Distrontium ruthenate(IV)'
_chemical_formula_structural 'Sr2 (Ru O4)'
_chemical_formula_sum 'O4 Ru1 Sr2'
_chemical_name_structure_type K2MgF4
_exptl_crystal_density_diffrn 5.92
_cell_measurement_temperature 295.
_publ_section_title
'Refinement of the structure of Sr2RuO4 with 100 and 295K X-ray data'
loop_
_citation_id
_citation_journal_full
_citation_year
_citation_journal_volume
_citation_page_first
_citation_page_last
_citation_journal_id_ASTM
primary 'Acta Crystallographica, Section C: Crystal Structure Communications'
1993 49 1268 1270 ACSCEE
loop_
_publ_author_name
'Walz, L.'
'Lichtenberg, F.'
_cell_length_a 3.8694(4)
_cell_length_b 3.8694(4)
_cell_length_c 12.746(2)
_cell_angle_alpha 90.
_cell_angle_beta 90.
_cell_angle_gamma 90.
_cell_volume 190.84
_cell_formula_units_Z 2
_symmetry_space_group_name_H-M 'I 4/m m m'
_symmetry_Int_Tables_number 139
_refine_ls_R_factor_all 0.02
loop_
_symmetry_equiv_pos_site_id
_symmetry_equiv_pos_as_xyz
1 'y, x, -z'
2 '-y, -x, -z'
3 '-y, x, -z'
4 'y, -x, -z'
5 '-x, y, -z'
6 'x, -y, -z'
7 'x, y, -z'
8 '-x, -y, -z'
9 '-y, -x, z'
10 'y, x, z'
11 'y, -x, z'
12 '-y, x, z'
13 'x, -y, z'
14 '-x, y, z'
15 '-x, -y, z'
16 'x, y, z'
17 'y+1/2, x+1/2, -z+1/2'
18 '-y+1/2, -x+1/2, -z+1/2'
19 '-y+1/2, x+1/2, -z+1/2'
20 'y+1/2, -x+1/2, -z+1/2'
21 '-x+1/2, y+1/2, -z+1/2'
22 'x+1/2, -y+1/2, -z+1/2'
23 'x+1/2, y+1/2, -z+1/2'
24 '-x+1/2, -y+1/2, -z+1/2'
25 '-y+1/2, -x+1/2, z+1/2'
26 'y+1/2, x+1/2, z+1/2'
27 'y+1/2, -x+1/2, z+1/2'
28 '-y+1/2, x+1/2, z+1/2'
29 'x+1/2, -y+1/2, z+1/2'
30 '-x+1/2, y+1/2, z+1/2'
31 '-x+1/2, -y+1/2, z+1/2'
32 'x+1/2, y+1/2, z+1/2'
loop_
_atom_type_symbol
_atom_type_oxidation_number
Sr2+ 2
Ru4+ 4
O2- -2
loop_
_atom_site_label
_atom_site_type_symbol
_atom_site_symmetry_multiplicity
_atom_site_Wyckoff_symbol
_atom_site_fract_x
_atom_site_fract_y
_atom_site_fract_z
_atom_site_B_iso_or_equiv
_atom_site_occupancy
_atom_site_attached_hydrogens
Sr1 Sr2+ 4 e 0 0 0.14680(7) . 1. 0
Ru1 Ru4+ 2 b 0 0 0.5 . 1. 0
O1 O2- 4 c 0 0.5 0 . 1. 0
O2 O2- 4 e 0 0 0.3389(5) . 1. 0
loop_
_atom_site_aniso_label
_atom_site_aniso_type_symbol
_atom_site_aniso_U_11
_atom_site_aniso_U_22
_atom_site_aniso_U_33
_atom_site_aniso_U_12
_atom_site_aniso_U_13
_atom_site_aniso_U_23
Sr1 Sr2+ 0.0074(3) 0.0074(3) 0.0077(4) 0 0 0
Ru1 Ru4+ 0.0029(3) 0.0029(3) 0.0066(5) 0 0 0
O1 O2- 0.004(2) 0.013(3) 0.011(3) 0 0 0
O2 O2- 0.011(2) 0.011(2) 0.007(3) 0 0 0
#End of TTdata_73395-ICSD

File: Structures/Sr3LiRuO6.cif
#======================================================================

# CRYSTAL DATA

#----------------------------------------------------------------------

data_VESTA_phase_1


_pd_phase_name                         ''
_cell_length_a                         9.63400
_cell_length_b                         9.63400
_cell_length_c                         11.13000
_cell_angle_alpha                      90
_cell_angle_beta                       90
_cell_angle_gamma                      120
_symmetry_space_group_name_H-M         'R -3 c'
_symmetry_Int_Tables_number            167

loop_
_symmetry_equiv_pos_as_xyz
   'x, y, z'
   '-x, -y, -z'
   '-y, x-y, z'
   'y, -x+y, -z'
   '-x+y, -x, z'
   'x-y, x, -z'
   'y, x, -z+1/2'
   '-y, -x, z+1/2'
   'x-y, -y, -z+1/2'
   '-x+y, y, z+1/2'
   '-x, -x+y, -z+1/2'
   'x, x-y, z+1/2'
   'x+2/3, y+1/3, z+1/3'
   '-x+2/3, -y+1/3, -z+1/3'
   '-y+2/3, x-y+1/3, z+1/3'
   'y+2/3, -x+y+1/3, -z+1/3'
   '-x+y+2/3, -x+1/3, z+1/3'
   'x-y+2/3, x+1/3, -z+1/3'
   'y+2/3, x+1/3, -z+5/6'
   '-y+2/3, -x+1/3, z+5/6'
   'x-y+2/3, -y+1/3, -z+5/6'
   '-x+y+2/3, y+1/3, z+5/6'
   '-x+2/3, -x+y+1/3, -z+5/6'
   'x+2/3, x-y+1/3, z+5/6'
   'x+1/3, y+2/3, z+2/3'
   '-x+1/3, -y+2/3, -z+2/3'
   '-y+1/3, x-y+2/3, z+2/3'
   'y+1/3, -x+y+2/3, -z+2/3'
   '-x+y+1/3, -x+2/3, z+2/3'
   'x-y+1/3, x+2/3, -z+2/3'
   'y+1/3, x+2/3, -z+1/6'
   '-y+1/3, -x+2/3, z+1/6'
   'x-y+1/3, -y+2/3, -z+1/6'
   '-x+y+1/3, y+2/3, z+1/6'
   '-x+1/3, -x+y+2/3, -z+1/6'
   'x+1/3, x-y+2/3, z+1/6'

loop_
   _atom_site_label
   _atom_site_occupancy
   _atom_site_fract_x
   _atom_site_fract_y
   _atom_site_fract_z
   _atom_site_adp_type
   _atom_site_U_iso_or_equiv
   _atom_site_type_symbol
   Sr1        1.0     0.358500      0.000000      0.250000     Uiso  1.000000 Sr
   Li1        1.0     0.000000      0.000000      0.250000     Uiso  1.000000 Li
   Ru1        1.0     0.000000      0.000000      0.000000     Uiso  1.000000 Ru
   O1         1.0     0.176700      0.023300      0.105500     Uiso  1.000000 O
