Repository: DanPorter/Dans_Diffraction

# Dans_Diffaction
Reads crystallographic cif files and simulates diffraction

**Version 1.x**

By Dan Porter, Diamond Light Source
2018

TL;DR:
```python
import Dans_Diffraction as dif
xtl = dif.Crystal('some_file.cif')
xtl.info() # print Crystal structure parameters

# Print reflection list:
print(xtl.Scatter.print_all_reflections(energy_kev=5))

# Plot Powder pattern:
xtl.Plot.simulate_powder(energy_kev=8)
plt.show()

# Start graphical user interface:
xtl.start_gui()
```

For comments, queries or bugs - email dan.porter@diamond.ac.uk

# Operation
Dans_Diffraction is best run within an interactive python environment:
```text
$ ipython -i Dans_Diffraction
```

Dans_Diffraction can also be run in scripts as an import, example scripts are provided in the [Examples](Examples) folder.

### Read CIF file
```python
import Dans_Diffraction as dif
xtl = dif.Crystal('some_file.cif')
xtl.info() # print Crystal structure parameters
```

### Alter atomic positions
```python
xtl.Cell.latt([2.85,2.85,10.8,90,90,120]) #  set lattice parameters
xtl.Atoms.info() # Print Symmetric positions
xtl.Structure.info() # Print All positions in P1 symmetry (same structure and functions as xtl.Atoms)

# Symmetric positions
xtl.Atoms.changeatom(idx=0, u=0, v=0, w=0, type='Co', label='Co1')
xtl.Atoms.addatom(idx=0, u=0, v=0, w=0, type='Co', label='Co1')

# After adding or changing an atom in the Atoms class, re-generate the full structure using symmetry arguments:
xtl.generate_lattice()

# Full atomic structure in P1 symmetry
xtl.Structure.changeatom(idx=0, u=0, v=0, w=0, type='Co', label='Co1')
xtl.Structure.addatom(idx=0, u=0, v=0, w=0, type='Co', label='Co1')

# Plot crystal Structure
xtl.Plot.plot_crystal() # 3D plot
xtl.Plot.plot_layers() # 2D plot for layered materials
```

### Alter crystal symmetry
```python
xtl.Symmetry.info() # print symmetry arguments
xtl.Symmetry.addsym('x,y,z+1/2') # adds single symmetry operation
xtl.Symmetry.changesym(0, 'x,y,z+1/4')

# After adding or changing symmetry operations, regengerate the symmetry matrices
xtl.Symmetry.generate_matrices()
```

### Calculate Structure Factors
X-ray or neutron structure factors/ intensities are calculated based on the full unit cell structure, including atomic 
form-factors (x-rays) or coherent scattering lengths (neutrons).
```python

# Allowed radiation types:

#    'xray','neutron','xray magnetic','neutron magnetic','xray resonant'
xtl.intensity([h,k,l]) # Returns intensity
xtl.print_all_refelctions() # Returns formated string of all allowed reflections

# Plot Experimental Intensities
xtl.Plot.simulate_powder() # Powder pattern
xtl.Plot.simulate_hk0() # Reciprocal space plane
```
Magnetic scattering is also available for neutrons and x-rays (both resonant and non-resonant), using the appropriate magnetic form-factors.
```python
Imag = xtl.Scatter.magnetic_neutron(HKL=[0,0,3])
Ires = xtl.Scatter.xray_resonant_magnetic(HKL=[0,0,3], energy_kev=2.838, azim_zero=[1, 0, 0], psi=0, polarisation='s-p', F0=0, F1=1, F2=0)
```

### Properties
The Crystal class contains a lot of atomic properties that can be exposed in the Properties class:
```python
xtl.Properties.info()
```

All the properties are stored in the folder Dans_Diffraction/data.

### Superstructures
Superstructures can be built using the Superstructure class, requring only a matrix to define the new phase:
```python
su = xtl.generate_superstructrue([[2,0,0],[0,2,0],[0,0,1]])
```

Superstucture classes behave like Crystal classes, but have an additional 'Parent' property that references the original 
crystal structure and additional behaviours partiular to superstructures.

```python
su.parent.info() # Parent structure
su.P # superstructure matrix 
```

### Graphical Front End
Start a new GUI, then select a cif file:
```python
dif.Startgui()
```
Using an already generated crystal:
```python
xtl.start_gui()
```

### FDMNES functionality
FDMNES is a powerful tool for simulating resonant x-ray diffraction, created by [Y. Joly and O. Bunau.](http://neel.cnrs.fr/spip.php?rubrique1007&lang=en)

The Dans_Diffraction FDMNES class allows for the automatic creation of input files and simple analysis of results.
The following command should be used to activate these features (only needs to be issued once). 
```python
dif.activate_fdmnes()
```
Once activated, the FDMNES classes become available.
```python
fdm = dif.Fdmnes(xtl) # Create input files and run FDMNES
fdma = dif.FdmnesAnalysis(output_path, output_name) # Load output files and plot results
```
See class documentation for more information.


Once activated, FDMNES GUI elements become available from the main window, emulating functionality of the classes.

File: Structures/Beryllium.cif
data_global
_chemical_name_mineral 'Beryllium'
loop_
_publ_author_name
'Wyckoff R W G'
_journal_name_full 'Crystal Structures'
_journal_volume 1 
_journal_year 1963
_journal_page_first 7
_journal_page_last 83
_publ_section_title
;
 Second edition. Interscience Publishers, New York, New York
 Hexagonal closest packed, hcp, structure
;
_database_code_amcsd 0011165
_chemical_formula_sum 'Be'
_cell_length_a 2.2866
_cell_length_b 2.2866
_cell_length_c 3.5833
_cell_angle_alpha 90
_cell_angle_beta 90
_cell_angle_gamma 120
_cell_volume 16.225
_exptl_crystal_density_diffrn      1.845
_symmetry_space_group_name_H-M 'P 63/m m c'
loop_
_space_group_symop_operation_xyz
  'x,y,z'
  '-x,-x+y,1/2+z'
  'x,x-y,1/2-z'
  '-x+y,-x,1/2-z'
  'x-y,x,1/2+z'
  '-y,-x,z'
  'y,x,-z'
  'y,-x+y,-z'
  '-y,x-y,z'
  'x-y,-y,1/2+z'
  '-x+y,y,1/2-z'
  'x,y,1/2-z'
  '-x,-y,1/2+z'
  'x,x-y,z'
  '-x,-x+y,-z'
  'x-y,x,-z'
  '-x+y,-x,z'
  'y,x,1/2+z'
  '-y,-x,1/2-z'
  '-y,x-y,1/2-z'
  'y,-x+y,1/2+z'
  '-x+y,y,z'
  'x-y,-y,-z'
  '-x,-y,-z'
loop_
_atom_site_label
_atom_site_fract_x
_atom_site_fract_y
_atom_site_fract_z
Be   0.33333   0.66667   0.25000

File: Structures/Ca2RuO4.cif

#(C) 2015 by Fachinformationszentrum Karlsruhe.  All rights reserved.
data_56581-ICSD
_database_code_ICSD 56581
_audit_creation_date 2003-04-01
_audit_update_record 2010-02-01
_chemical_name_systematic 'Dicalcium ruthenate'
_chemical_formula_structural 'Ca2 (Ru O4)'
_chemical_formula_sum 'Ca2 O4 Ru1'
_chemical_name_structure_type Ca2RuO4
_exptl_crystal_density_diffrn 4.58
_cell_measurement_temperature 295.
_publ_section_title

;
Crystal and magnetic structure of Ca2 Ru O4: Magnetoelastic coupling and the
metal-insulator transition
;
loop_
_citation_id
_citation_journal_full
_citation_year
_citation_journal_volume
_citation_page_first
_citation_page_last
_citation_journal_id_ASTM
primary 'Physical Review, Serie 3. B - Condensed Matter (18,1978-)' 1998 58 847
861 PRBMDO
loop_
_publ_author_name
'Braden, M.'
'Andre, G.'
'Nakatsuji, S.'
'Maeno, Y.'
_cell_length_a 5.4097(3)
_cell_length_b 5.4924(4)
_cell_length_c 11.9613(6)
_cell_angle_alpha 90.
_cell_angle_beta 90.
_cell_angle_gamma 90.
_cell_volume 355.4
_cell_formula_units_Z 4
_symmetry_space_group_name_H-M 'P b c a'
_symmetry_Int_Tables_number 61
_refine_ls_R_factor_all 0.0685
loop_
_symmetry_equiv_pos_site_id
_symmetry_equiv_pos_as_xyz
1 'x+1/2, y, -z+1/2'
2 'x, -y+1/2, z+1/2'
3 '-x+1/2, y+1/2, z'
4 '-x, -y, -z'
5 '-x+1/2, -y, z+1/2'
6 '-x, y+1/2, -z+1/2'
7 'x+1/2, -y+1/2, -z'
8 'x, y, z'
loop_
_atom_type_symbol
_atom_type_oxidation_number
Ca2+ 2
Ru4+ 4
O2- -2
loop_
_atom_site_label
_atom_site_type_symbol
_atom_site_symmetry_multiplicity
_atom_site_Wyckoff_symbol
_atom_site_fract_x
_atom_site_fract_y
_atom_site_fract_z
_atom_site_U_iso_or_equiv
_atom_site_occupancy
_atom_site_attached_hydrogens
Ca1 Ca2+ 8 c 0.0086(6) 0.0474(6) 0.3518(2) 0.0093(9) 1. 0
Ru1 Ru4+ 4 a 0 0 0 0.0038(6) 1. 0
O1 O2- 8 c 0.1991(4) 0.3013(5) 0.0234(2) . 1. 0
O2 O2- 8 c -.0576(3) -.0154(5) 0.1646(2) . 1. 0
loop_
_atom_site_aniso_label
_atom_site_aniso_type_symbol
_atom_site_aniso_U_11
_atom_site_aniso_U_22
_atom_site_aniso_U_33
_atom_site_aniso_U_12
_atom_site_aniso_U_13
_atom_site_aniso_U_23
O1 O2- 0.0140(14) 0.0060(6) 0.0144(14) 0 0 0
O2 O2- 0.0125(10) 0.0125 0.0093(9) 0 0 0
#End of TTdata_56581-ICSD

File: Structures/Diamond.cif
data_global
_chemical_name_mineral 'Diamond'
loop_
_publ_author_name
'Wyckoff R W G'
_journal_name_full 'Crystal Structures'
_journal_volume 1 
_journal_year 1963
_journal_page_first 7
_journal_page_last 83
_publ_section_title
;
 Second edition. Interscience Publishers, New York, New York
;
_database_code_amcsd 0011242
_chemical_formula_sum 'C'
_cell_length_a 3.56679
_cell_length_b 3.56679
_cell_length_c 3.56679
_cell_angle_alpha 90
_cell_angle_beta 90
_cell_angle_gamma 90
_cell_volume 45.377
_exptl_crystal_density_diffrn      3.516
_symmetry_space_group_name_H-M 'F d 3 m'
loop_
_space_group_symop_operation_xyz
  'x,y,z'
  'x,1/2+y,1/2+z'
  '1/2+x,y,1/2+z'
  '1/2+x,1/2+y,z'
  '3/4+z,3/4-x,1/4+y'
  '3/4+z,1/4-x,3/4+y'
  '1/4+z,3/4-x,3/4+y'
  '1/4+z,1/4-x,1/4+y'
  '-y,1/2+z,1/2-x'
  '-y,+z,-x'
  '1/2-y,1/2+z,-x'
  '1/2-y,+z,1/2-x'
  '3/4+x,3/4-y,1/4+z'
  '3/4+x,1/4-y,3/4+z'
  '1/4+x,3/4-y,3/4+z'
  '1/4+x,1/4-y,1/4+z'
  '-z,1/2+x,1/2-y'
  '-z,+x,-y'
  '1/2-z,1/2+x,-y'
  '1/2-z,+x,1/2-y'
  '3/4+y,3/4-z,1/4+x'
  '3/4+y,1/4-z,3/4+x'
  '1/4+y,3/4-z,3/4+x'
  '1/4+y,1/4-z,1/4+x'
  '-x,1/2+y,1/2-z'
  '-x,+y,-z'
  '1/2-x,1/2+y,-z'
  '1/2-x,+y,1/2-z'
  '1/2+x,-z,1/2-y'
  '1/2+x,1/2-z,-y'
  '+x,-z,-y'
  '+x,1/2-z,1/2-y'
  '3/4-z,3/4+y,1/4+x'
  '3/4-z,1/4+y,3/4+x'
  '1/4-z,3/4+y,3/4+x'
  '1/4-z,1/4+y,1/4+x'
  '1/2+y,-x,1/2-z'
  '1/2+y,1/2-x,-z'
  '+y,-x,-z'
  '+y,1/2-x,1/2-z'
  '3/4-x,3/4+z,1/4+y'
  '3/4-x,1/4+z,3/4+y'
  '1/4-x,3/4+z,3/4+y'
  '1/4-x,1/4+z,1/4+y'
  '1/2+z,-y,1/2-x'
  '1/2+z,1/2-y,-x'
  '+z,-y,-x'
  '+z,1/2-y,1/2-x'
  '3/4-y,3/4+x,1/4+z'
  '3/4-y,1/4+x,3/4+z'
  '1/4-y,3/4+x,3/4+z'
  '1/4-y,1/4+x,1/4+z'
  'x,1/2+z,1/2+y'
  'x,+z,+y'
  '1/2+x,1/2+z,+y'
  '1/2+x,+z,1/2+y'
  '1/4-z,3/4-y,3/4-x'
  '1/4-z,1/4-y,1/4-x'
  '3/4-z,3/4-y,1/4-x'
  '3/4-z,1/4-y,3/4-x'
  'y,1/2+x,1/2+z'
  'y,+x,+z'
  '1/2+y,1/2+x,+z'
  '1/2+y,+x,1/2+z'
  '1/4-x,3/4-z,3/4-y'
  '1/4-x,1/4-z,1/4-y'
  '3/4-x,3/4-z,1/4-y'
  '3/4-x,1/4-z,3/4-y'
  'z,1/2+y,1/2+x'
  'z,+y,+x'
  '1/2+z,1/2+y,+x'
  '1/2+z,+y,1/2+x'
  '1/4-y,3/4-x,3/4-z'
  '1/4-y,1/4-x,1/4-z'
  '3/4-y,3/4-x,1/4-z'
  '3/4-y,1/4-x,3/4-z'
  '3/4+z,1/4+x,3/4-y'
  '3/4+z,3/4+x,1/4-y'
  '1/4+z,1/4+x,1/4-y'
  '1/4+z,3/4+x,3/4-y'
  '-y,1/2-z,1/2+x'
  '-y,-z,+x'
  '1/2-y,1/2-z,+x'
  '1/2-y,-z,1/2+x'
  '3/4+x,1/4+y,3/4-z'
  '3/4+x,3/4+y,1/4-z'
  '1/4+x,1/4+y,1/4-z'
  '1/4+x,3/4+y,3/4-z'
  '-z,1/2-x,1/2+y'
  '-z,-x,+y'
  '1/2-z,1/2-x,+y'
  '1/2-z,-x,1/2+y'
  '3/4+y,1/4+z,3/4-x'
  '3/4+y,3/4+z,1/4-x'
  '1/4+y,1/4+z,1/4-x'
  '1/4+y,3/4+z,3/4-x'
  '-x,1/2-y,1/2+z'
  '-x,-y,+z'
  '1/2-x,1/2-y,+z'
  '1/2-x,-y,1/2+z'
  '1/4-z,3/4+x,3/4+y'
  '1/4-z,1/4+x,1/4+y'
  '3/4-z,3/4+x,1/4+y'
  '3/4-z,1/4+x,3/4+y'
  'y,-z,-x'
  'y,1/2-z,1/2-x'
  '1/2+y,-z,1/2-x'
  '1/2+y,1/2-z,-x'
  '1/4-x,3/4+y,3/4+z'
  '1/4-x,1/4+y,1/4+z'
  '3/4-x,3/4+y,1/4+z'
  '3/4-x,1/4+y,3/4+z'
  'z,-x,-y'
  'z,1/2-x,1/2-y'
  '1/2+z,-x,1/2-y'
  '1/2+z,1/2-x,-y'
  '1/4-y,3/4+z,3/4+x'
  '1/4-y,1/4+z,1/4+x'
  '3/4-y,3/4+z,1/4+x'
  '3/4-y,1/4+z,3/4+x'
  'x,-y,-z'
  'x,1/2-y,1/2-z'
  '1/2+x,-y,1/2-z'
  '1/2+x,1/2-y,-z'
  '1/2-x,1/2+z,-y'
  '1/2-x,+z,1/2-y'
  '-x,1/2+z,1/2-y'
  '-x,+z,-y'
  '1/4+z,3/4-y,3/4+x'
  '1/4+z,1/4-y,1/4+x'
  '3/4+z,3/4-y,1/4+x'
  '3/4+z,1/4-y,3/4+x'
  '1/2-y,1/2+x,-z'
  '1/2-y,+x,1/2-z'
  '-y,1/2+x,1/2-z'
  '-y,+x,-z'
  '1/4+x,3/4-z,3/4+y'
  '1/4+x,1/4-z,1/4+y'
  '3/4+x,3/4-z,1/4+y'
  '3/4+x,1/4-z,3/4+y'
  '1/2-z,1/2+y,-x'
  '1/2-z,+y,1/2-x'
  '-z,1/2+y,1/2-x'
  '-z,+y,-x'
  '1/4+y,3/4-x,3/4+z'
  '1/4+y,1/4-x,1/4+z'
  '3/4+y,3/4-x,1/4+z'
  '3/4+y,1/4-x,3/4+z'
  '-x,-z,y'
  '-x,1/2-z,1/2+y'
  '1/2-x,-z,1/2+y'
  '1/2-x,1/2-z,y'
  '3/4+z,3/4+y,1/4-x'
  '3/4+z,1/4+y,3/4-x'
  '1/4+z,3/4+y,3/4-x'
  '1/4+z,1/4+y,1/4-x'
  '-y,-x,z'
  '-y,1/2-x,1/2+z'
  '1/2-y,-x,1/2+z'
  '1/2-y,1/2-x,z'
  '3/4+x,3/4+z,1/4-y'
  '3/4+x,1/4+z,3/4-y'
  '1/4+x,3/4+z,3/4-y'
  '1/4+x,1/4+z,1/4-y'
  '-z,-y,x'
  '-z,1/2-y,1/2+x'
  '1/2-z,-y,1/2+x'
  '1/2-z,1/2-y,x'
  '3/4+y,3/4+x,1/4-z'
  '3/4+y,1/4+x,3/4-z'
  '1/4+y,3/4+x,3/4-z'
  '1/4+y,1/4+x,1/4-z'
  '1/4-z,1/4-x,1/4-y'
  '1/4-z,3/4-x,3/4-y'
  '3/4-z,1/4-x,3/4-y'
  '3/4-z,3/4-x,1/4-y'
  'y,z,x'
  'y,1/2+z,1/2+x'
  '1/2+y,z,1/2+x'
  '1/2+y,1/2+z,x'
  '1/4-x,1/4-y,1/4-z'
  '1/4-x,3/4-y,3/4-z'
  '3/4-x,1/4-y,3/4-z'
  '3/4-x,3/4-y,1/4-z'
  'z,x,y'
  'z,1/2+x,1/2+y'
  '1/2+z,x,1/2+y'
  '1/2+z,1/2+x,y'
  '1/4-y,1/4-z,1/4-x'
  '1/4-y,3/4-z,3/4-x'
  '3/4-y,1/4-z,3/4-x'
  '3/4-y,3/4-z,1/4-x'
loop_
_atom_site_label
_atom_site_fract_x
_atom_site_fract_y
_atom_site_fract_z
C   0.00000   0.00000   0.00000

File: Structures/Graphite.cif

#(C) 2016 by FIZ Karlsruhe - Leibniz Institute for Information Infrastructure.  All rights reserved.
data_76767-ICSD
_database_code_ICSD 76767
_audit_creation_date 2001-07-16
_audit_update_record 2012-02-01
_chemical_name_systematic Carbon
_chemical_formula_structural C
_chemical_formula_sum C1
_chemical_name_structure_type Graphite(2H)
_chemical_name_mineral 'Graphite 2H'
_exptl_crystal_density_diffrn 2.26
_publ_section_title 'Structure of graphite by neutron diffraction'
loop_
_citation_id
_citation_journal_full
_citation_year
_citation_journal_volume
_citation_page_first
_citation_page_last
_citation_journal_id_ASTM
primary 'Nature (London)' 1975 258 136 137 NATUAS
loop_
_publ_author_name
'Trucano, P.'
'Chen, R.'
_cell_length_a 2.464(2)
_cell_length_b 2.464
_cell_length_c 6.711(4)
_cell_angle_alpha 90.
_cell_angle_beta 90.
_cell_angle_gamma 120.
_cell_volume 35.29
_cell_formula_units_Z 4
_symmetry_space_group_name_H-M 'P 63/m m c'
_symmetry_Int_Tables_number 194
_refine_ls_R_factor_all 0.042
loop_
_symmetry_equiv_pos_site_id
_symmetry_equiv_pos_as_xyz
1 'x, x-y, -z+1/2'
2 '-x+y, y, -z+1/2'
3 '-y, -x, -z+1/2'
4 '-x+y, -x, -z+1/2'
5 '-y, x-y, -z+1/2'
6 'x, y, -z+1/2'
7 '-x, -x+y, z+1/2'
8 'x-y, -y, z+1/2'
9 'y, x, z+1/2'
10 'x-y, x, z+1/2'
11 'y, -x+y, z+1/2'
12 '-x, -y, z+1/2'
13 '-x, -x+y, -z'
14 'x-y, -y, -z'
15 'y, x, -z'
16 'x-y, x, -z'
17 'y, -x+y, -z'
18 '-x, -y, -z'
19 'x, x-y, z'
20 '-x+y, y, z'
21 '-y, -x, z'
22 '-x+y, -x, z'
23 '-y, x-y, z'
24 'x, y, z'
loop_
_atom_type_symbol
_atom_type_oxidation_number
C0+ 0
loop_
_atom_site_label
_atom_site_type_symbol
_atom_site_symmetry_multiplicity
_atom_site_Wyckoff_symbol
_atom_site_fract_x
_atom_site_fract_y
_atom_site_fract_z
_atom_site_B_iso_or_equiv
_atom_site_occupancy
_atom_site_attached_hydrogens
C1 C0+ 2 b 0 0 0.25 . 1. 0
C2 C0+ 2 c 0.3333 0.6667 0.25 . 1. 0
loop_
_atom_site_aniso_label
_atom_site_aniso_type_symbol
_atom_site_aniso_U_11
_atom_site_aniso_U_22
_atom_site_aniso_U_33
_atom_site_aniso_U_12
_atom_site_aniso_U_13
_atom_site_aniso_U_23
C1 C0+ 0.0031 0.0031 0.016(2) 0.00155 0 0
C2 C0+ 0.0031 0.0031 0.017(2) 0.00155 0 0
#End of TTdata_76767-ICSD

File: Structures/Li2MnO3.cif

#(C) 2016 by FIZ Karlsruhe - Leibniz Institute for Information Infrastructure.  All rights reserved.
data_187500-ICSD
_database_code_ICSD 187500
_audit_creation_date 2013-08-01
_chemical_name_systematic 'Dilithium manganate(IV)'
_chemical_formula_structural 'Li2 (Mn O3)'
_chemical_formula_sum 'Li2 Mn1 O3'
_chemical_name_structure_type Li2MnO3
_exptl_crystal_density_diffrn 3.93
_cell_measurement_temperature 60.
_publ_section_title

;
Antiferromagnetic ordering in Li2 Mn O3 single crystals with a 2-dimensional
honeycomb lattice
;
loop_
_citation_id
_citation_journal_full
_citation_year
_citation_journal_volume
_citation_page_first
_citation_page_last
_citation_journal_id_ASTM
primary 'Journal of Physics: Condensed Matter' 2012 24 456004-1 456004-9 JCOMEL
loop_
_publ_author_name
'Lee, Sanghyun'
'Choi, Seongil'
'Kim, Jiyeon'
'Sim, Hasung'
'Won, Choongjae'
'Lee, Seongsu'
'Kim, Shin'
'Hur, Namjung'
'Park, Je-Geun'
_cell_length_a 4.9167(2)
_cell_length_b 8.5069(2)
_cell_length_c 5.0099(1)
_cell_angle_alpha 90.
_cell_angle_beta 109.373(2)
_cell_angle_gamma 90.
_cell_volume 197.68
_cell_formula_units_Z 4
_symmetry_space_group_name_H-M 'C 1 2/m 1'
_symmetry_Int_Tables_number 12
_refine_ls_R_factor_all 0.0399
loop_
_symmetry_equiv_pos_site_id
_symmetry_equiv_pos_as_xyz
1 '-x, y, -z'
2 '-x, -y, -z'
3 'x, -y, z'
4 'x, y, z'
5 '-x+1/2, y+1/2, -z'
6 '-x+1/2, -y+1/2, -z'
7 'x+1/2, -y+1/2, z'
8 'x+1/2, y+1/2, z'
loop_
_atom_type_symbol
_atom_type_oxidation_number
Mn4+ 4
Li1+ 1
O2- -2
loop_
_atom_site_label
_atom_site_type_symbol
_atom_site_symmetry_multiplicity
_atom_site_Wyckoff_symbol
_atom_site_fract_x
_atom_site_fract_y
_atom_site_fract_z
_atom_site_B_iso_or_equiv
_atom_site_occupancy
_atom_site_attached_hydrogens
Mn1 Mn4+ 4 g 0 0.1663(9) 0 0.73(9) 1. 0
Li1 Li1+ 2 b 0 0.5 0 0.97(11) 1. 0
Li2 Li1+ 2 c 0 0 0.5 0.97(11) 1. 0
Li3 Li1+ 4 h 0 0.6560(20) 0.5 0.97(11) 1. 0
O1 O2- 4 i 0.2178(9) 0 0.2253(10) 0.64(3) 1. 0
O2 O2- 8 j 0.2537(6) 0.3220(3) 0.2237(6) 0.64(3) 1. 0
#End of TTdata_187500-ICSD

File: Structures/Niobium.cif
data_global
_chemical_name_mineral 'Niobium'
loop_
_publ_author_name
'Wyckoff R W G'
_journal_name_full 'Crystal Structures'
_journal_volume 1 
_journal_year 1963
_journal_page_first 7
_journal_page_last 83
_publ_section_title
;
 Second edition. Interscience Publishers, New York, New York
 Body centered cubic, bcc, structure
;
_database_code_amcsd 0011224
_chemical_formula_sum 'Nb'
_cell_length_a 3.3004
_cell_length_b 3.3004
_cell_length_c 3.3004
_cell_angle_alpha 90
_cell_angle_beta 90
_cell_angle_gamma 90
_cell_volume 35.950
_exptl_crystal_density_diffrn      8.583
_symmetry_space_group_name_H-M 'I m 3 m'
loop_
_space_group_symop_operation_xyz
  'x,y,z'
  '1/2+x,1/2+y,1/2+z'
  'z,-x,y'
  '1/2+z,1/2-x,1/2+y'
  '-y,z,-x'
  '1/2-y,1/2+z,1/2-x'
  'x,-y,z'
  '1/2+x,1/2-y,1/2+z'
  '-z,x,-y'
  '1/2-z,1/2+x,1/2-y'
  'y,-z,x'
  '1/2+y,1/2-z,1/2+x'
  '-x,y,-z'
  '1/2-x,1/2+y,1/2-z'
  'x,-z,-y'
  '1/2+x,1/2-z,1/2-y'
  '-z,y,x'
  '1/2-z,1/2+y,1/2+x'
  'y,-x,-z'
  '1/2+y,1/2-x,1/2-z'
  '-x,z,y'
  '1/2-x,1/2+z,1/2+y'
  'z,-y,-x'
  '1/2+z,1/2-y,1/2-x'
  '-y,x,z'
  '1/2-y,1/2+x,1/2+z'
  'x,z,y'
  '1/2+x,1/2+z,1/2+y'
  '-z,-y,-x'
  '1/2-z,1/2-y,1/2-x'
  'y,x,z'
  '1/2+y,1/2+x,1/2+z'
  '-x,-z,-y'
  '1/2-x,1/2-z,1/2-y'
  'z,y,x'
  '1/2+z,1/2+y,1/2+x'
  '-y,-x,-z'
  '1/2-y,1/2-x,1/2-z'
  'z,x,-y'
  '1/2+z,1/2+x,1/2-y'
  '-y,-z,x'
  '1/2-y,1/2-z,1/2+x'
  'x,y,-z'
  '1/2+x,1/2+y,1/2-z'
  '-z,-x,y'
  '1/2-z,1/2-x,1/2+y'
  'y,z,-x'
  '1/2+y,1/2+z,1/2-x'
  '-x,-y,z'
  '1/2-x,1/2-y,1/2+z'
  '-z,x,y'
  '1/2-z,1/2+x,1/2+y'
  'y,-z,-x'
  '1/2+y,1/2-z,1/2-x'
  '-x,y,z'
  '1/2-x,1/2+y,1/2+z'
  'z,-x,-y'
  '1/2+z,1/2-x,1/2-y'
  '-y,z,x'
  '1/2-y,1/2+z,1/2+x'
  'x,-y,-z'
  '1/2+x,1/2-y,1/2-z'
  '-x,z,-y'
  '1/2-x,1/2+z,1/2-y'
  'z,-y,x'
  '1/2+z,1/2-y,1/2+x'
  '-y,x,-z'
  '1/2-y,1/2+x,1/2-z'
  'x,-z,y'
  '1/2+x,1/2-z,1/2+y'
  '-z,y,-x'
  '1/2-z,1/2+y,1/2-x'
  'y,-x,z'
  '1/2+y,1/2-x,1/2+z'
  '-x,-z,y'
  '1/2-x,1/2-z,1/2+y'
  'z,y,-x'
  '1/2+z,1/2+y,1/2-x'
  '-y,-x,z'
  '1/2-y,1/2-x,1/2+z'
  'x,z,-y'
  '1/2+x,1/2+z,1/2-y'
  '-z,-y,x'
  '1/2-z,1/2-y,1/2+x'
  'y,x,-z'
  '1/2+y,1/2+x,1/2-z'
  '-z,-x,-y'
  '1/2-z,1/2-x,1/2-y'
  'y,z,x'
  '1/2+y,1/2+z,1/2+x'
  '-x,-y,-z'
  '1/2-x,1/2-y,1/2-z'
  'z,x,y'
  '1/2+z,1/2+x,1/2+y'
  '-y,-z,-x'
  '1/2-y,1/2-z,1/2-x'
loop_
_atom_site_label
_atom_site_fract_x
_atom_site_fract_y
_atom_site_fract_z
Nb   0.00000   0.00000   0.00000

File: Structures/RuCl3-alpha.cif

#(C) 2015 by Fachinformationszentrum Karlsruhe.  All rights reserved.
data_20717-ICSD
_database_code_ICSD 20717
_audit_creation_date 1980-01-01
_audit_update_record 2004-10-01
_chemical_name_systematic 'Tuthenium trichloride'
_chemical_formula_structural 'Ru Cl3'
_chemical_formula_sum 'Cl3 Ru1'
_exptl_crystal_density_diffrn 3.91
_publ_section_title 'The crystal structure of ruthenium trichloride'
loop_
_citation_id
_citation_journal_full
_citation_year
_citation_journal_volume
_citation_page_first
_citation_page_last
_citation_journal_id_ASTM
primary 'Vestnik Leningradskogo Universiteta, Fizika, Khimiya' 1957 1957 152 157
VLUFBI
loop_
_publ_author_name
'Stroganov, E.V.'
'Ovchinnikov, K.V.'
_cell_length_a 5.96(4)
_cell_length_b 5.96(4)
_cell_length_c 17.2(1)
_cell_angle_alpha 90.
_cell_angle_beta 90.
_cell_angle_gamma 120.
_cell_volume 529.12
_cell_formula_units_Z 6
_symmetry_space_group_name_H-M 'P 31 1 2'
_symmetry_Int_Tables_number 151
loop_
_symmetry_equiv_pos_site_id
_symmetry_equiv_pos_as_xyz
1 '-x+y, y, -z+1/3'
2 '-y, -x, -z+2/3'
3 'x, x-y, -z'
4 '-x+y, -x, z+2/3'
5 '-y, x-y, z+1/3'
6 'x, y, z'
loop_
_atom_type_symbol
_atom_type_oxidation_number
Ru3+ 3
Cl1- -1
loop_
_atom_site_label
_atom_site_type_symbol
_atom_site_symmetry_multiplicity
_atom_site_Wyckoff_symbol
_atom_site_fract_x
_atom_site_fract_y
_atom_site_fract_z
_atom_site_B_iso_or_equiv
_atom_site_occupancy
_atom_site_attached_hydrogens
Ru1 Ru3+ 3 b 0.222 0.444 0.1667 . 1. 0
Ru2 Ru3+ 3 b 0.556 0.112 0.1667 . 1. 0
Cl1 Cl1- 6 c 0.222 0.444 0.4167 . 1. 0
Cl2 Cl1- 6 c 0.556 0.111 0.4167 . 1. 0
Cl3 Cl1- 6 c 0.889 0.778 0.4167 . 1. 0
#End of TTdata_20717-ICSD
